Repository: Kajin-0/MCT-research

# MCT Research

A private, hypothesis-driven research program for developing stronger analytical models of $\mathrm{Hg}_{1-x}\mathrm{Cd}_x\mathrm{Te}$ (MCT), with an initial focus on the composition- and temperature-dependent bandgap.

## Objective

Develop an analytical successor to purely empirical bandgap equations by connecting:

1. relativistic electronic structure,
2. alloy disorder,
3. electron–phonon renormalization,
4. thermal expansion,
5. the 8-band Kane model,
6. and experimentally measurable optical and magneto-optical observables.

The intended output is not merely another polynomial fit. The target is a compact, uncertainty-aware analytical model whose terms have identifiable physical origins and whose predictive performance can be tested against held-out data.

## Scientific status

This repository is exploratory research. A derivation, conjecture, or numerical result is **not treated as novel or correct merely because it appears here**. Claims advance through the following states:

- `conjecture`
- `derived`
- `numerically checked`
- `experimentally benchmarked`
- `literature-audited`
- `candidate novel result`

No novelty claim should be made until both a systematic literature audit and an independent reproducibility check are complete.

## Core research question

Can the signed bulk gap

$$
E_g(x,T)=E_{\Gamma_6}(x,T)-E_{\Gamma_8}(x,T)
$$

be replaced by a physics-constrained expression of the form

$$
E_g(x,T)=E_g^{\mathrm{stat}}(x)
+\Delta E_g^{\mathrm{ep}}(x,T)
+\Delta E_g^{\mathrm{QH}}(x,T)
+\Delta E_g^{\mathrm{disorder}}(x,T),
$$

where the electron–phonon term is obtained from Fan–Migdal and Debye–Waller self-energies, the quasiharmonic term accounts for thermal expansion, and the result is projected into a symmetry-preserving 8-band Kane Hamiltonian?

## Current leading hypothesis

Temperature primarily renormalizes the relative $\Gamma_6$ and $\Gamma_8$ band-edge energies, while the Kane coupling $P$ or velocity $v_K$ changes much less:

$$
\left|\frac{\Delta v_K}{v_K}\right|
\ll
\left|\frac{\Delta E_g}{E_g}\right|.
$$

Bulk magnetospectroscopy reporting an approximately composition- and temperature-independent Kane velocity near $1.07\times10^6\ \mathrm{m\,s^{-1}}$ motivates this as a falsifiable hypothesis, not an assumption.

## Research program

### Phase 1 — Baselines and definitions

- Reconstruct Hansen-type empirical equations and their source datasets.
- Separate the static-lattice, quasiparticle, optical, and detector-cutoff definitions of bandgap.
- Establish uncertainty propagation from $x$, $T$, strain, carrier density, and spectral-edge criterion.

### Phase 2 — Binary endpoint validation

- Validate relativistic calculations for HgTe and CdTe.
- Compute Fan–Migdal, Debye–Waller, and thermal-expansion corrections.
- Extract finite-temperature 8-band parameters.

### Phase 3 — Alloy treatment

- Compare virtual-crystal, coherent-potential, and special-quasirandom-structure treatments.
- Restore macroscopic cubic symmetry after configurational averaging.
- Quantify disorder-induced broadening and uncertainty.

### Phase 4 — Analytical reduction

- Build a compact oscillator or spectral-moment representation of the electron–phonon correction.
- Fit composition dependence subject to endpoint, symmetry, and monotonicity constraints.
- Test whether one Kane parameter set remains closed under temperature renormalization.

### Phase 5 — Validation

- Use magnetoabsorption, Landau-level spectroscopy, absorption-edge data, and carefully modeled photoluminescence.
- Hold out entire compositions and temperature intervals from fitting.
- Compare against established engineering equations in meV, critical-composition error, and equivalent cutoff-wavelength error.

## Quantitative targets

Initial targets for the detector-relevant composition range are:

- bandgap mean absolute error: `< 5 meV`
- numerical convergence error: `< 1 meV`
- critical-composition error: `< 0.003`
- critical-temperature error: `< 5 K`
- Kane-velocity error: `< 5%`
- held-out magneto-optical transition error: `< 3–5 meV`

These are research targets, not current achievements.

## Repository organization

- `docs/program/` — research charter, roadmap, definitions, validation protocol
- `docs/derivations/` — formal mathematical derivations
- `docs/insights/` — concise numbered research insights and conjectures
- `literature/` — source ledger, prior-art audit, and evidence tables
- `models/` — analytical and numerical model implementations
- `data/` — provenance-controlled experimental or calculated datasets

## Initial literature anchors

- Hansen, Schmit, and Casselman: empirical $E_g(x,T)$ relation for HgCdTe.
- Novik et al.: standard 8-band Kane treatment for HgTe/CdTe heterostructures.
- Allen–Heine–Cardona theory: Fan and Debye–Waller temperature renormalization of electronic structure.
- Teppe et al.: temperature-driven massless Kane fermions and approximately universal Kane velocity in bulk HgCdTe.

File: data/experimental/camassel1988_specimens.csv
source_key,doi,specimen_id,sample_label,growth_technique,specimen_form,composition_x,composition_accuracy_x,composition_accuracy_semantics,composition_method,temperature_k,source_location,source_pdf_name,source_pdf_sha256,source_hash_status,notes
camassel1988,10.1103/PhysRevB.38.3948,camassel1988_mct48,MCT 48,LPE,epitaxial_layer,1.000,0.005,source_reported_standard_accuracy_not_asserted_gaussian_sigma,ionic_microprobe,2,Table_I_page_3950,camassel1988.pdf,,file_library_binary_not_materialized_hash_unavailable,"CdTe endpoint specimen"
camassel1988,10.1103/PhysRevB.38.3948,camassel1988_mct83,MCT 83,LPE,epitaxial_layer,0.970,0.005,source_reported_standard_accuracy_not_asserted_gaussian_sigma,ionic_microprobe,2,Table_I_page_3950,camassel1988.pdf,,file_library_binary_not_materialized_hash_unavailable,"Cd-rich LPE specimen"
camassel1988,10.1103/PhysRevB.38.3948,camassel1988_bulk,bulk,THM,bulk_reference,0.955,0.005,source_reported_standard_accuracy_not_asserted_gaussian_sigma,ionic_microprobe,2,Table_I_page_3950,camassel1988.pdf,,file_library_binary_not_materialized_hash_unavailable,"Travelling-heater-method bulk reference"
camassel1988,10.1103/PhysRevB.38.3948,camassel1988_mct51,MCT 51,LPE,epitaxial_layer,0.925,0.005,source_reported_standard_accuracy_not_asserted_gaussian_sigma,ionic_microprobe,2,Table_I_page_3950,camassel1988.pdf,,file_library_binary_not_materialized_hash_unavailable,"Cd-rich LPE specimen"
camassel1988,10.1103/PhysRevB.38.3948,camassel1988_mct49,MCT 49,LPE,epitaxial_layer,0.880,0.005,source_reported_standard_accuracy_not_asserted_gaussian_sigma,ionic_microprobe,2,Table_I_page_3950,camassel1988.pdf,,file_library_binary_not_materialized_hash_unavailable,"Dual reflectivity and absorption observation specimen"
camassel1988,10.1103/PhysRevB.38.3948,camassel1988_mct47,MCT 47,LPE,epitaxial_layer,0.780,0.005,source_reported_standard_accuracy_not_asserted_gaussian_sigma,ionic_microprobe,2,Table_I_page_3950,camassel1988.pdf,,file_library_binary_not_materialized_hash_unavailable,"Lowest-composition specimen with clear reflectivity; also has absorption observation"
camassel1988,10.1103/PhysRevB.38.3948,camassel1988_mct56,MCT 56,LPE,epitaxial_layer,0.710,0.005,source_reported_standard_accuracy_not_asserted_gaussian_sigma,ionic_microprobe,2,Table_I_page_3950,camassel1988.pdf,,file_library_binary_not_materialized_hash_unavailable,"Distinct x=0.71 specimen; absorption observation"
camassel1988,10.1103/PhysRevB.38.3948,camassel1988_mct61,MCT 61,LPE,epitaxial_layer,0.710,0.005,source_reported_standard_accuracy_not_asserted_gaussian_sigma,ionic_microprobe,2,Table_I_page_3950,camassel1988.pdf,,file_library_binary_not_materialized_hash_unavailable,"Distinct x=0.71 specimen; absorption observation"
camassel1988,10.1103/PhysRevB.38.3948,camassel1988_mct31,MCT 31,LPE,epitaxial_layer,0.620,0.005,source_reported_standard_accuracy_not_asserted_gaussian_sigma,ionic_microprobe,2,Table_I_page_3950,camassel1988.pdf,,file_library_binary_not_materialized_hash_unavailable,"Absorption observation"
camassel1988,10.1103/PhysRevB.38.3948,camassel1988_mct67,MCT 67,LPE,epitaxial_layer,0.550,0.005,source_reported_standard_accuracy_not_asserted_gaussian_sigma,ionic_microprobe,2,Table_I_page_3950,camassel1988.pdf,,file_library_binary_not_materialized_hash_unavailable,"Absorption observation"
camassel1988,10.1103/PhysRevB.38.3948,camassel1988_mct68,MCT 68,LPE,epitaxial_layer,0.500,0.005,source_reported_standard_accuracy_not_asserted_gaussian_sigma,ionic_microprobe,2,Table_I_page_3950,camassel1988.pdf,,file_library_binary_not_materialized_hash_unavailable,"Lowest-composition Table I specimen; absorption observation"

File: data/experimental/chu_sher_2008_table3_7_temperature_coefficients.csv
composition_x,temperature_coefficient_1e4_ev_per_k,secondary_transcription_reference,secondary_source_locator,primary_source_attribution_status,temperature_operator_status,composition_provenance_status,uncertainty_status,claim_boundary
0.200,3.10,"Chu and Sher, Physics and Properties of Narrow Gap Semiconductors (2008), DOI 10.1007/978-0-387-74801-6","Chapter 3, Table 3.7, page 204",not_uniquely_resolved_from_secondary_text,reported_single_coefficient_fit_interval_not_recovered,not_recovered_from_primary_article,not_reported_in_secondary_table,secondary_transcription_for_external_temperature_slope_screen_not_fit_authority
0.218,3.14,"Chu and Sher, Physics and Properties of Narrow Gap Semiconductors (2008), DOI 10.1007/978-0-387-74801-6","Chapter 3, Table 3.7, page 204",not_uniquely_resolved_from_secondary_text,reported_single_coefficient_fit_interval_not_recovered,not_recovered_from_primary_article,not_reported_in_secondary_table,secondary_transcription_for_external_temperature_slope_screen_not_fit_authority
0.226,2.90,"Chu and Sher, Physics and Properties of Narrow Gap Semiconductors (2008), DOI 10.1007/978-0-387-74801-6","Chapter 3, Table 3.7, page 204",not_uniquely_resolved_from_secondary_text,reported_single_coefficient_fit_interval_not_recovered,not_recovered_from_primary_article,not_reported_in_secondary_table,secondary_transcription_for_external_temperature_slope_screen_not_fit_authority
0.276,2.34,"Chu and Sher, Physics and Properties of Narrow Gap Semiconductors (2008), DOI 10.1007/978-0-387-74801-6","Chapter 3, Table 3.7, page 204",not_uniquely_resolved_from_secondary_text,reported_single_coefficient_fit_interval_not_recovered,not_recovered_from_primary_article,not_reported_in_secondary_table,secondary_transcription_for_external_temperature_slope_screen_not_fit_authority
0.330,1.70,"Chu and Sher, Physics and Properties of Narrow Gap Semiconductors (2008), DOI 10.1007/978-0-387-74801-6","Chapter 3, Table 3.7, page 204",not_uniquely_resolved_from_secondary_text,reported_single_coefficient_fit_interval_not_recovered,not_recovered_from_primary_article,not_reported_in_secondary_table,secondary_transcription_for_external_temperature_slope_screen_not_fit_authority
0.344,1.40,"Chu and Sher, Physics and Properties of Narrow Gap Semiconductors (2008), DOI 10.1007/978-0-387-74801-6","Chapter 3, Table 3.7, page 204",not_uniquely_resolved_from_secondary_text,reported_single_coefficient_fit_interval_not_recovered,not_recovered_from_primary_article,not_reported_in_secondary_table,secondary_transcription_for_external_temperature_slope_screen_not_fit_authority
0.362,1.37,"Chu and Sher, Physics and Properties of Narrow Gap Semiconductors (2008), DOI 10.1007/978-0-387-74801-6","Chapter 3, Table 3.7, page 204",not_uniquely_resolved_from_secondary_text,reported_single_coefficient_fit_interval_not_recovered,not_recovered_from_primary_article,not_reported_in_secondary_table,secondary_transcription_for_external_temperature_slope_screen_not_fit_authority
0.366,1.20,"Chu and Sher, Physics and Properties of Narrow Gap Semiconductors (2008), DOI 10.1007/978-0-387-74801-6","Chapter 3, Table 3.7, page 204",not_uniquely_resolved_from_secondary_text,reported_single_coefficient_fit_interval_not_recovered,not_recovered_from_primary_article,not_reported_in_secondary_table,secondary_transcription_for_external_temperature_slope_screen_not_fit_authority
0.416,0.80,"Chu and Sher, Physics and Properties of Narrow Gap Semiconductors (2008), DOI 10.1007/978-0-387-74801-6","Chapter 3, Table 3.7, page 204",not_uniquely_resolved_from_secondary_text,reported_single_coefficient_fit_interval_not_recovered,not_recovered_from_primary_article,not_reported_in_secondary_table,secondary_transcription_for_external_temperature_slope_screen_not_fit_authority
0.443,0.50,"Chu and Sher, Physics and Properties of Narrow Gap Semiconductors (2008), DOI 10.1007/978-0-387-74801-6","Chapter 3, Table 3.7, page 204",not_uniquely_resolved_from_secondary_text,reported_single_coefficient_fit_interval_not_recovered,not_recovered_from_primary_article,not_reported_in_secondary_table,secondary_transcription_for_external_temperature_slope_screen_not_fit_authority

File: data/experimental/chu_sher_2008_table4_4_room_temperature_gap.csv
composition_x,gap_ev,alpha_at_gap_cm1,temperature_k,primary_experiment_reference,secondary_transcription_reference,composition_provenance_status,uncertainty_status,claim_boundary
0.170,0.124,1400,300,"Chu, Mi, Tang, Infrared Physics 32 (1991) 195-211, DOI 10.1016/0020-0891(91)90110-2","Chu and Sher, Physics and Properties of Narrow Gap Semiconductors (2008), Table 4.4, DOI 10.1007/978-0-387-74801-6",not_recovered_from_primary_article,not_reported_in_secondary_table,secondary_transcription_for_external_screen_not_fit_authority
0.200,0.161,1600,300,"Chu, Mi, Tang, Infrared Physics 32 (1991) 195-211, DOI 10.1016/0020-0891(91)90110-2","Chu and Sher, Physics and Properties of Narrow Gap Semiconductors (2008), Table 4.4, DOI 10.1007/978-0-387-74801-6",not_recovered_from_primary_article,not_reported_in_secondary_table,secondary_transcription_for_external_screen_not_fit_authority
0.226,0.205,1750,300,"Chu, Mi, Tang, Infrared Physics 32 (1991) 195-211, DOI 10.1016/0020-0891(91)90110-2","Chu and Sher, Physics and Properties of Narrow Gap Semiconductors (2008), Table 4.4, DOI 10.1007/978-0-387-74801-6",not_recovered_from_primary_article,not_reported_in_secondary_table,secondary_transcription_for_external_screen_not_fit_authority
0.276,0.273,2150,300,"Chu, Mi, Tang, Infrared Physics 32 (1991) 195-211, DOI 10.1016/0020-0891(91)90110-2","Chu and Sher, Physics and Properties of Narrow Gap Semiconductors (2008), Table 4.4, DOI 10.1007/978-0-387-74801-6",not_recovered_from_primary_article,not_reported_in_secondary_table,secondary_transcription_for_external_screen_not_fit_authority
0.330,0.347,2450,300,"Chu, Mi, Tang, Infrared Physics 32 (1991) 195-211, DOI 10.1016/0020-0891(91)90110-2","Chu and Sher, Physics and Properties of Narrow Gap Semiconductors (2008), Table 4.4, DOI 10.1007/978-0-387-74801-6",not_recovered_from_primary_article,not_reported_in_secondary_table,secondary_transcription_for_external_screen_not_fit_authority
0.366,0.396,2650,300,"Chu, Mi, Tang, Infrared Physics 32 (1991) 195-211, DOI 10.1016/0020-0891(91)90110-2","Chu and Sher, Physics and Properties of Narrow Gap Semiconductors (2008), Table 4.4, DOI 10.1007/978-0-387-74801-6",not_recovered_from_primary_article,not_reported_in_secondary_table,secondary_transcription_for_external_screen_not_fit_authority
0.416,0.470,2700,300,"Chu, Mi, Tang, Infrared Physics 32 (1991) 195-211, DOI 10.1016/0020-0891(91)90110-2","Chu and Sher, Physics and Properties of Narrow Gap Semiconductors (2008), Table 4.4, DOI 10.1007/978-0-387-74801-6",not_recovered_from_primary_article,not_reported_in_secondary_table,secondary_transcription_for_external_screen_not_fit_authority
0.443,0.507,2850,300,"Chu, Mi, Tang, Infrared Physics 32 (1991) 195-211, DOI 10.1016/0020-0891(91)90110-2","Chu and Sher, Physics and Properties of Narrow Gap Semiconductors (2008), Table 4.4, DOI 10.1007/978-0-387-74801-6",not_recovered_from_primary_article,not_reported_in_secondary_table,secondary_transcription_for_external_screen_not_fit_authority

File: data/experimental/seiler1990_table1_samples.csv
sample_number,carrier_density_77k_cm3,mobility_77k_cm2_per_vs,composition_x,composition_sigma_x,supplier,composition_provenance,independent_for_composition_law,usable_for_within_specimen_temperature_shape,source_pdf_sha256
1,1.4e14,1.6e5,0.239,,Honeywell,infrared_cutoff_derived,false,true,5bc624ca8292fcba72ae55d13c5be03d07af03b57afc4584c2314ca08e459a49
2,2.8e14,1.2e5,0.253,,Texas Instruments,gap_measured_then_x_assigned_with_HSC,false,true,5bc624ca8292fcba72ae55d13c5be03d07af03b57afc4584c2314ca08e459a49
3,1.0e14,7.6e4,0.259,0.0015,Cominco,wet_chemistry_tied_vendor_value,true,true,5bc624ca8292fcba72ae55d13c5be03d07af03b57afc4584c2314ca08e459a49
4,1.4e14,6.6e4,0.277,0.0010,Cominco,wet_chemistry_tied_vendor_value,true,true,5bc624ca8292fcba72ae55d13c5be03d07af03b57afc4584c2314ca08e459a49
5,9.9e13,5.3e4,0.300,0.0035,Cominco,wet_chemistry_tied_vendor_value,true,true,5bc624ca8292fcba72ae55d13c5be03d07af03b57afc4584c2314ca08e459a49

File: data/experimental/teppe2016_primary_magneto_optical_gap_points.csv
sample,temperature_k,gap_ev,gap_sigma_ev,composition_primary_nominal,composition_methods_summary,measurement_class,source_location,source_doi,provenance_status,claim_boundary
A,2,0.005,0.002,0.175,0.17,magneto_optical_zero_field_intercept,"main text and Figure 2a",10.1038/ncomms12576,primary_exact_label,"x=0.175 is repeated in analysis and figures; Methods gives lower-precision x=0.17"
A,57,0.028,,0.175,0.17,magneto_optical_zero_field_intercept,Figure 2b,10.1038/ncomms12576,primary_exact_figure_label,"x=0.175 is repeated in analysis and figures; Methods gives lower-precision x=0.17"
A,77,0.036,,0.175,0.17,magneto_optical_zero_field_intercept,Figure 2c,10.1038/ncomms12576,primary_exact_figure_label,"x=0.175 is repeated in analysis and figures; Methods gives lower-precision x=0.17"
A,120,0.056,,0.175,0.17,magneto_optical_zero_field_intercept,Figure 2d,10.1038/ncomms12576,primary_exact_figure_label,"x=0.175 is repeated in analysis and figures; Methods gives lower-precision x=0.17"
B,77,0.000,,0.155,0.155,magneto_optical_gap_closure,"main text and Figure 3c",10.1038/ncomms12576,primary_exact_transition_statement,"zero-gap transition point; no pointwise uncertainty reported"
