Repository: Kajin-0/MCT-research

# MCT Research

A private, hypothesis-driven research program for developing stronger analytical models of $\mathrm{Hg}_{1-x}\mathrm{Cd}_x\mathrm{Te}$ (MCT), with an initial focus on the composition- and temperature-dependent bandgap.

## Objective

Develop an analytical successor to purely empirical bandgap equations by connecting:

1. relativistic electronic structure,
2. alloy disorder,
3. electron–phonon renormalization,
4. thermal expansion,
5. the 8-band Kane model,
6. and experimentally measurable optical and magneto-optical observables.

The intended output is not merely another polynomial fit. The target is a compact, uncertainty-aware analytical model whose terms have identifiable physical origins and whose predictive performance can be tested against held-out data.

## Scientific status

This repository is exploratory research. A derivation, conjecture, or numerical result is **not treated as novel or correct merely because it appears here**. Claims advance through the following states:

- `conjecture`
- `derived`
- `numerically checked`
- `experimentally benchmarked`
- `literature-audited`
- `candidate novel result`

No novelty claim should be made until both a systematic literature audit and an independent reproducibility check are complete.

## Core research question

Can the signed bulk gap

$$
E_g(x,T)=E_{\Gamma_6}(x,T)-E_{\Gamma_8}(x,T)
$$

be replaced by a physics-constrained expression of the form

$$
E_g(x,T)=E_g^{\mathrm{stat}}(x)
+\Delta E_g^{\mathrm{ep}}(x,T)
+\Delta E_g^{\mathrm{QH}}(x,T)
+\Delta E_g^{\mathrm{disorder}}(x,T),
$$

where the electron–phonon term is obtained from Fan–Migdal and Debye–Waller self-energies, the quasiharmonic term accounts for thermal expansion, and the result is projected into a symmetry-preserving 8-band Kane Hamiltonian?

## Current leading hypothesis

Temperature primarily renormalizes the relative $\Gamma_6$ and $\Gamma_8$ band-edge energies, while the Kane coupling $P$ or velocity $v_K$ changes much less:

$$
\left|\frac{\Delta v_K}{v_K}\right|
\ll
\left|\frac{\Delta E_g}{E_g}\right|.
$$

Bulk magnetospectroscopy reporting an approximately composition- and temperature-independent Kane velocity near $1.07\times10^6\ \mathrm{m\,s^{-1}}$ motivates this as a falsifiable hypothesis, not an assumption.

## Research program

### Phase 1 — Baselines and definitions

- Reconstruct Hansen-type empirical equations and their source datasets.
- Separate the static-lattice, quasiparticle, optical, and detector-cutoff definitions of bandgap.
- Establish uncertainty propagation from $x$, $T$, strain, carrier density, and spectral-edge criterion.

### Phase 2 — Binary endpoint validation

- Validate relativistic calculations for HgTe and CdTe.
- Compute Fan–Migdal, Debye–Waller, and thermal-expansion corrections.
- Extract finite-temperature 8-band parameters.

### Phase 3 — Alloy treatment

- Compare virtual-crystal, coherent-potential, and special-quasirandom-structure treatments.
- Restore macroscopic cubic symmetry after configurational averaging.
- Quantify disorder-induced broadening and uncertainty.

### Phase 4 — Analytical reduction

- Build a compact oscillator or spectral-moment representation of the electron–phonon correction.
- Fit composition dependence subject to endpoint, symmetry, and monotonicity constraints.
- Test whether one Kane parameter set remains closed under temperature renormalization.

### Phase 5 — Validation

- Use magnetoabsorption, Landau-level spectroscopy, absorption-edge data, and carefully modeled photoluminescence.
- Hold out entire compositions and temperature intervals from fitting.
- Compare against established engineering equations in meV, critical-composition error, and equivalent cutoff-wavelength error.

## Quantitative targets

Initial targets for the detector-relevant composition range are:

- bandgap mean absolute error: `< 5 meV`
- numerical convergence error: `< 1 meV`
- critical-composition error: `< 0.003`
- critical-temperature error: `< 5 K`
- Kane-velocity error: `< 5%`
- held-out magneto-optical transition error: `< 3–5 meV`

These are research targets, not current achievements.

## Repository organization

- `docs/program/` — research charter, roadmap, definitions, validation protocol
- `docs/derivations/` — formal mathematical derivations
- `docs/insights/` — concise numbered research insights and conjectures
- `literature/` — source ledger, prior-art audit, and evidence tables
- `models/` — analytical and numerical model implementations
- `data/` — provenance-controlled experimental or calculated datasets

## Initial literature anchors

- Hansen, Schmit, and Casselman: empirical $E_g(x,T)$ relation for HgCdTe.
- Novik et al.: standard 8-band Kane treatment for HgTe/CdTe heterostructures.
- Allen–Heine–Cardona theory: Fan and Debye–Waller temperature renormalization of electronic structure.
- Teppe et al.: temperature-driven massless Kane fermions and approximately universal Kane velocity in bulk HgCdTe.

File: data/experimental/camassel1988_table1_observations.csv
source_key,doi,observation_id,specimen_id,temperature_k,modality,measurement_class,transition_energy_ev,binding_energy_mev,binding_energy_basis,tabulated_gap_ev,energy_uncertainty_ev,energy_uncertainty_status,composition_group_id,source_location,source_pdf_name,source_pdf_sha256,source_hash_status,notes
camassel1988,10.1103/PhysRevB.38.3948,camassel1988_mct48_reflectivity,camassel1988_mct48,2,reflectivity,reflectivity_exciton_polariton_gap,1.5965,9.5,theoretical_exciton_binding_energy,1.6060,,not_reported_for_table1,camassel1988_mct48,Table_I_page_3950,camassel1988.pdf,,file_library_binary_not_materialized_hash_unavailable,"Eg closes as ET plus theoretical binding energy"
camassel1988,10.1103/PhysRevB.38.3948,camassel1988_mct83_reflectivity,camassel1988_mct83,2,reflectivity,reflectivity_exciton_polariton_gap,1.5315,9.0,theoretical_exciton_binding_energy,1.5405,,not_reported_for_table1,camassel1988_mct83,Table_I_page_3950,camassel1988.pdf,,file_library_binary_not_materialized_hash_unavailable,"Eg closes as ET plus theoretical binding energy"
camassel1988,10.1103/PhysRevB.38.3948,camassel1988_bulk_reflectivity,camassel1988_bulk,2,reflectivity,reflectivity_exciton_polariton_gap,1.4992,8.7,theoretical_exciton_binding_energy,1.5079,,not_reported_for_table1,camassel1988_bulk,Table_I_page_3950,camassel1988.pdf,,file_library_binary_not_materialized_hash_unavailable,"Eg closes as ET plus theoretical binding energy"
camassel1988,10.1103/PhysRevB.38.3948,camassel1988_mct51_reflectivity,camassel1988_mct51,2,reflectivity,reflectivity_exciton_polariton_gap,1.4416,8.2,theoretical_exciton_binding_energy,1.4498,,not_reported_for_table1,camassel1988_mct51,Table_I_page_3950,camassel1988.pdf,,file_library_binary_not_materialized_hash_unavailable,"Eg closes as ET plus theoretical binding energy"
camassel1988,10.1103/PhysRevB.38.3948,camassel1988_mct49_reflectivity,camassel1988_mct49,2,reflectivity,reflectivity_exciton_polariton_gap,1.3440,8.0,experimental_exciton_binding_energy,1.3520,,not_reported_for_table1,camassel1988_mct49,Table_I_page_3950,camassel1988.pdf,,file_library_binary_not_materialized_hash_unavailable,"Dual-modality specimen; experimental binding energy shared with absorption interpretation"
camassel1988,10.1103/PhysRevB.38.3948,camassel1988_mct47_reflectivity,camassel1988_mct47,2,reflectivity,reflectivity_exciton_polariton_gap,1.1260,6.5,experimental_exciton_binding_energy,1.1325,,not_reported_for_table1,camassel1988_mct47,Table_I_page_3950,camassel1988.pdf,,file_library_binary_not_materialized_hash_unavailable,"Dual-modality specimen; experimental binding energy shared with absorption interpretation"
camassel1988,10.1103/PhysRevB.38.3948,camassel1988_mct49_absorption,camassel1988_mct49,2,absorption_derivative,absorption_derivative_excitonic_gap,1.3420,8.0,experimental_exciton_binding_energy,1.3500,,not_reported_for_table1,camassel1988_mct49,Table_I_page_3950,camassel1988.pdf,,file_library_binary_not_materialized_hash_unavailable,"Same specimen as reflectivity row; not an independent composition observation"
camassel1988,10.1103/PhysRevB.38.3948,camassel1988_mct47_absorption,camassel1988_mct47,2,absorption_derivative,absorption_derivative_excitonic_gap,1.1435,6.5,experimental_exciton_binding_energy,1.1500,,not_reported_for_table1,camassel1988_mct47,Table_I_page_3950,camassel1988.pdf,,file_library_binary_not_materialized_hash_unavailable,"Same specimen as reflectivity row; not an independent composition observation"
camassel1988,10.1103/PhysRevB.38.3948,camassel1988_mct56_absorption,camassel1988_mct56,2,absorption_derivative,absorption_derivative_excitonic_gap,1.0130,6.0,experimental_exciton_binding_energy,1.0190,,not_reported_for_table1,camassel1988_mct56,Table_I_page_3950,camassel1988.pdf,,file_library_binary_not_materialized_hash_unavailable,"Distinct x=0.71 specimen"
camassel1988,10.1103/PhysRevB.38.3948,camassel1988_mct61_absorption,camassel1988_mct61,2,absorption_derivative,absorption_derivative_excitonic_gap,1.0130,6.0,experimental_exciton_binding_energy,1.0190,,not_reported_for_table1,camassel1988_mct61,Table_I_page_3950,camassel1988.pdf,,file_library_binary_not_materialized_hash_unavailable,"Distinct x=0.71 specimen"
camassel1988,10.1103/PhysRevB.38.3948,camassel1988_mct31_absorption,camassel1988_mct31,2,absorption_derivative,absorption_derivative_excitonic_gap,0.8625,5.0,experimental_exciton_binding_energy,0.8675,,not_reported_for_table1,camassel1988_mct31,Table_I_page_3950,camassel1988.pdf,,file_library_binary_not_materialized_hash_unavailable,"Absorption and first-derivative analysis"
camassel1988,10.1103/PhysRevB.38.3948,camassel1988_mct67_absorption,camassel1988_mct67,2,absorption_derivative,absorption_derivative_excitonic_gap,0.6980,3.0,experimental_exciton_binding_energy,0.7010,,not_reported_for_table1,camassel1988_mct67,Table_I_page_3950,camassel1988.pdf,,file_library_binary_not_materialized_hash_unavailable,"Absorption and first-derivative analysis"
camassel1988,10.1103/PhysRevB.38.3948,camassel1988_mct68_absorption,camassel1988_mct68,2,absorption_derivative,absorption_derivative_excitonic_gap,0.6250,3.0,experimental_exciton_binding_energy,0.6280,,not_reported_for_table1,camassel1988_mct68,Table_I_page_3950,camassel1988.pdf,,file_library_binary_not_materialized_hash_unavailable,"Absorption and first-derivative analysis"

File: data/experimental/laurenti1990_figure2_cd_rich_digitized.csv
source_key,doi,figure,point_kind,sample_id,composition_x,composition_sigma_x,growth_method,temperature_k,gap_ev,shift_from_2k_mev,marker_center_x_px,marker_center_y_px,x_axis_intercept_px,x_axis_slope_px_per_k,y_axis_intercept_px,y_axis_slope_px_per_ev,temperature_digitization_half_width_k,gap_digitization_half_width_mev,experimental_edge_uncertainty_upper_bound_mev,extraction_method,source_pdf_sha256,page_image_sha256
camassel1988_laurenti1990,10.1103/PhysRevB.38.3948;10.1063/1.345119,Camassel_Table_I,two_kelvin_anchor,MCT83,0.970,0.005,LPE,2.0,1.5405000,0.0,,,37.166666666667,2.065833333333,990.608695650000,-554.782608700000,,,,primary_table_transcription,1e6a8805c6b2dae538b52dff4da40e4b9f10c2e8e204438c9d5917aa819fecea,ab152405403cbc9f2aa3ec5cc59ca9035550576c501803a1e770ee50adf52edf
laurenti1990,10.1063/1.345119,2,digitized_full_square,MCT83,0.970,0.005,LPE,55.421907661,1.537059169,-3.440830737,151.659090909,137.875000000,37.166666666667,2.065833333333,990.608695650000,-554.782608700000,0.726099234,2.703761755,3.0,native_300dpi_page;3x3_binary_opening;compact_component_centroid;manual_series_assignment,1e6a8805c6b2dae538b52dff4da40e4b9f10c2e8e204438c9d5917aa819fecea,ab152405403cbc9f2aa3ec5cc59ca9035550576c501803a1e770ee50adf52edf
laurenti1990,10.1063/1.345119,2,digitized_full_square,MCT83,0.970,0.005,LPE,100.267004745,1.530453550,-10.046449735,244.301587302,141.539682540,37.166666666667,2.065833333333,990.608695650000,-554.782608700000,0.726099234,2.703761755,3.0,native_300dpi_page;3x3_binary_opening;compact_component_centroid;manual_series_assignment,1e6a8805c6b2dae538b52dff4da40e4b9f10c2e8e204438c9d5917aa819fecea,ab152405403cbc9f2aa3ec5cc59ca9035550576c501803a1e770ee50adf52edf
laurenti1990,10.1063/1.345119,2,digitized_full_square,MCT83,0.970,0.005,LPE,149.940581970,1.512597433,-27.902567160,346.918918919,151.445945946,37.166666666667,2.065833333333,990.608695650000,-554.782608700000,0.726099234,2.703761755,3.0,native_300dpi_page;3x3_binary_opening;compact_component_centroid;manual_series_assignment,1e6a8805c6b2dae538b52dff4da40e4b9f10c2e8e204438c9d5917aa819fecea,ab152405403cbc9f2aa3ec5cc59ca9035550576c501803a1e770ee50adf52edf
laurenti1990,10.1063/1.345119,2,digitized_full_square,MCT83,0.970,0.005,LPE,200.655506253,1.494790360,-45.709639514,451.687500000,161.325000000,37.166666666667,2.065833333333,990.608695650000,-554.782608700000,0.726099234,2.703761755,3.0,native_300dpi_page;3x3_binary_opening;compact_component_centroid;manual_series_assignment,1e6a8805c6b2dae538b52dff4da40e4b9f10c2e8e204438c9d5917aa819fecea,ab152405403cbc9f2aa3ec5cc59ca9035550576c501803a1e770ee50adf52edf
laurenti1990,10.1063/1.345119,2,digitized_full_square,MCT83,0.970,0.005,LPE,250.602725230,1.483203395,-57.296604665,554.870129870,167.753246753,37.166666666667,2.065833333333,990.608695650000,-554.782608700000,0.726099234,2.703761755,3.0,native_300dpi_page;3x3_binary_opening;compact_component_centroid;manual_series_assignment,1e6a8805c6b2dae538b52dff4da40e4b9f10c2e8e204438c9d5917aa819fecea,ab152405403cbc9f2aa3ec5cc59ca9035550576c501803a1e770ee50adf52edf
laurenti1990,10.1063/1.345119,2,digitized_full_square,MCT83,0.970,0.005,LPE,300.611805836,1.471017285,-69.482715097,658.180555556,174.513888889,37.166666666667,2.065833333333,990.608695650000,-554.782608700000,0.726099234,2.703761755,3.0,native_300dpi_page;3x3_binary_opening;compact_component_centroid;manual_series_assignment,1e6a8805c6b2dae538b52dff4da40e4b9f10c2e8e204438c9d5917aa819fecea,ab152405403cbc9f2aa3ec5cc59ca9035550576c501803a1e770ee50adf52edf
camassel1988_laurenti1990,10.1103/PhysRevB.38.3948;10.1063/1.345119,Camassel_Table_I,two_kelvin_anchor,bulk_reference,0.955,0.005,THM,2.0,1.5079000,0.0,,,37.166666666667,2.065833333333,990.608695650000,-554.782608700000,,,,primary_table_transcription,1e6a8805c6b2dae538b52dff4da40e4b9f10c2e8e204438c9d5917aa819fecea,ab152405403cbc9f2aa3ec5cc59ca9035550576c501803a1e770ee50adf52edf
laurenti1990,10.1063/1.345119,2,digitized_full_square,bulk_reference,0.955,0.005,THM,45.249057601,1.505321046,-2.578953642,130.643678161,155.482758621,37.166666666667,2.065833333333,990.608695650000,-554.782608700000,0.726099234,2.703761755,3.0,native_300dpi_page;3x3_binary_opening;compact_component_centroid;manual_series_assignment,1e6a8805c6b2dae538b52dff4da40e4b9f10c2e8e204438c9d5917aa819fecea,ab152405403cbc9f2aa3ec5cc59ca9035550576c501803a1e770ee50adf52edf
laurenti1990,10.1063/1.345119,2,digitized_full_square,bulk_reference,0.955,0.005,THM,100.314643001,1.491771160,-16.128840141,244.400000000,163.000000000,37.166666666667,2.065833333333,990.608695650000,-554.782608700000,0.726099234,2.703761755,3.0,native_300dpi_page;3x3_binary_opening;compact_component_centroid;manual_series_assignment,1e6a8805c6b2dae538b52dff4da40e4b9f10c2e8e204438c9d5917aa819fecea,ab152405403cbc9f2aa3ec5cc59ca9035550576c501803a1e770ee50adf52edf
laurenti1990,10.1063/1.345119,2,digitized_full_square,bulk_reference,0.955,0.005,THM,150.126324282,1.475714610,-32.185390215,347.302631579,171.907894737,37.166666666667,2.065833333333,990.608695650000,-554.782608700000,0.726099234,2.703761755,3.0,native_300dpi_page;3x3_binary_opening;compact_component_centroid;manual_series_assignment,1e6a8805c6b2dae538b52dff4da40e4b9f10c2e8e204438c9d5917aa819fecea,ab152405403cbc9f2aa3ec5cc59ca9035550576c501803a1e770ee50adf52edf
laurenti1990,10.1063/1.345119,2,digitized_full_square,bulk_reference,0.955,0.005,THM,200.690601049,1.465478579,-42.421421123,451.760000000,177.586666667,37.166666666667,2.065833333333,990.608695650000,-554.782608700000,0.726099234,2.703761755,3.0,native_300dpi_page;3x3_binary_opening;compact_component_centroid;manual_series_assignment,1e6a8805c6b2dae538b52dff4da40e4b9f10c2e8e204438c9d5917aa819fecea,ab152405403cbc9f2aa3ec5cc59ca9035550576c501803a1e770ee50adf52edf
laurenti1990,10.1063/1.345119,2,digitized_full_square,bulk_reference,0.955,0.005,THM,250.553883390,1.454704204,-53.195796173,554.769230769,183.564102564,37.166666666667,2.065833333333,990.608695650000,-554.782608700000,0.726099234,2.703761755,3.0,native_300dpi_page;3x3_binary_opening;compact_component_centroid;manual_series_assignment,1e6a8805c6b2dae538b52dff4da40e4b9f10c2e8e204438c9d5917aa819fecea,ab152405403cbc9f2aa3ec5cc59ca9035550576c501803a1e770ee50adf52edf
laurenti1990,10.1063/1.345119,2,digitized_full_square,bulk_reference,0.955,0.005,THM,300.559482260,1.435501567,-72.398432617,658.072463768,194.217391304,37.166666666667,2.065833333333,990.608695650000,-554.782608700000,0.726099234,2.703761755,3.0,native_300dpi_page;3x3_binary_opening;compact_component_centroid;manual_series_assignment,1e6a8805c6b2dae538b52dff4da40e4b9f10c2e8e204438c9d5917aa819fecea,ab152405403cbc9f2aa3ec5cc59ca9035550576c501803a1e770ee50adf52edf
camassel1988_laurenti1990,10.1103/PhysRevB.38.3948;10.1063/1.345119,Camassel_Table_I,two_kelvin_anchor,MCT51,0.925,0.005,LPE,2.0,1.4498000,0.0,,,37.166666666667,2.065833333333,990.608695650000,-554.782608700000,,,,primary_table_transcription,1e6a8805c6b2dae538b52dff4da40e4b9f10c2e8e204438c9d5917aa819fecea,ab152405403cbc9f2aa3ec5cc59ca9035550576c501803a1e770ee50adf52edf
laurenti1990,10.1063/1.345119,2,digitized_full_square,MCT51,0.925,0.005,LPE,52.079022228,1.448370517,-1.429483385,144.753246753,187.077922078,37.166666666667,2.065833333333,990.608695650000,-554.782608700000,0.726099234,2.703761755,3.0,native_300dpi_page;3x3_binary_opening;compact_component_centroid;manual_series_assignment,1e6a8805c6b2dae538b52dff4da40e4b9f10c2e8e204438c9d5917aa819fecea,ab152405403cbc9f2aa3ec5cc59ca9035550576c501803a1e770ee50adf52edf
laurenti1990,10.1063/1.345119,2,digitized_full_square,MCT51,0.925,0.005,LPE,100.443727309,1.430335684,-19.464315585,244.666666667,197.083333333,37.166666666667,2.065833333333,990.608695650000,-554.782608700000,0.726099234,2.703761755,3.0,native_300dpi_page;3x3_binary_opening;compact_component_centroid;manual_series_assignment,1e6a8805c6b2dae538b52dff4da40e4b9f10c2e8e204438c9d5917aa819fecea,ab152405403cbc9f2aa3ec5cc59ca9035550576c501803a1e770ee50adf52edf
laurenti1990,10.1063/1.345119,2,digitized_full_square,MCT51,0.925,0.005,LPE,150.335590041,1.423036975,-26.763024527,347.734939759,201.132530120,37.166666666667,2.065833333333,990.608695650000,-554.782608700000,0.726099234,2.703761755,3.0,native_300dpi_page;3x3_binary_opening;compact_component_centroid;manual_series_assignment,1e6a8805c6b2dae538b52dff4da40e4b9f10c2e8e204438c9d5917aa819fecea,ab152405403cbc9f2aa3ec5cc59ca9035550576c501803a1e770ee50adf52edf
laurenti1990,10.1063/1.345119,2,digitized_full_square,MCT51,0.925,0.005,LPE,200.865198704,1.413610691,-36.189309279,452.120689655,206.362068966,37.166666666667,2.065833333333,990.608695650000,-554.782608700000,0.726099234,2.703761755,3.0,native_300dpi_page;3x3_binary_opening;compact_component_centroid;manual_series_assignment,1e6a8805c6b2dae538b52dff4da40e4b9f10c2e8e204438c9d5917aa819fecea,ab152405403cbc9f2aa3ec5cc59ca9035550576c501803a1e770ee50adf52edf
laurenti1990,10.1063/1.345119,2,digitized_full_square,MCT51,0.925,0.005,LPE,250.735745479,1.394305120,-55.494879848,555.144927536,217.072463768,37.166666666667,2.065833333333,990.608695650000,-554.782608700000,0.726099234,2.703761755,3.0,native_300dpi_page;3x3_binary_opening;compact_component_centroid;manual_series_assignment,1e6a8805c6b2dae538b52dff4da40e4b9f10c2e8e204438c9d5917aa819fecea,ab152405403cbc9f2aa3ec5cc59ca9035550576c501803a1e770ee50adf52edf
laurenti1990,10.1063/1.345119,2,digitized_full_square,MCT51,0.925,0.005,LPE,300.610608564,1.377102031,-72.697968839,658.178082192,226.616438356,37.166666666667,2.065833333333,990.608695650000,-554.782608700000,0.726099234,2.703761755,3.0,native_300dpi_page;3x3_binary_opening;compact_component_centroid;manual_series_assignment,1e6a8805c6b2dae538b52dff4da40e4b9f10c2e8e204438c9d5917aa819fecea,ab152405403cbc9f2aa3ec5cc59ca9035550576c501803a1e770ee50adf52edf

File: data/experimental/scott1969_figure2_digitized.csv
marker_id,source_id,figure_id,article_page,specimen_label,nominal_density_composition_x,shared_specimen_group,source_quality_flag,pixel_x,pixel_y,rectified_pixel_x,rectified_pixel_y,temperature_k,fixed_alpha_edge_ev,pixel_half_width_x,pixel_half_width_y,temperature_extraction_half_width_k,energy_extraction_half_width_ev,visibility_status,marker_assignment_basis,measurement_class,signed_gap_eligible,intrinsic_gap_eligible_without_observation_operator,pointwise_experimental_covariance
SCOTT69_F2_X610_M01,SCOTT1969,Figure_2,4079,61,0.610,SCOTT69_SPECIMEN_X61,outside_equation3_stated_x_le_0p6_range_but_directly_measured,2840.282,840.773,56.000,130.000,10.944,0.734595,6,6,1.75,0.0047,direct_x_marker_center_visually_separable,direct_marker_center_only_not_connecting_line_or_equation,fixed_absorption_optical_edge_alpha_500_cm_inverse,false,false,not_reported
SCOTT69_F2_X610_M02,SCOTT1969,Figure_2,4079,61,0.610,SCOTT69_SPECIMEN_X61,outside_equation3_stated_x_le_0p6_range_but_directly_measured,3076.623,841.497,304.000,131.000,60.594,0.734094,6,6,1.75,0.0047,direct_x_marker_center_visually_separable,direct_marker_center_only_not_connecting_line_or_equation,fixed_absorption_optical_edge_alpha_500_cm_inverse,false,false,not_reported
SCOTT69_F2_X610_M03,SCOTT1969,Figure_2,4079,61,0.610,SCOTT69_SPECIMEN_X61,outside_equation3_stated_x_le_0p6_range_but_directly_measured,3268.178,844.197,505.000,134.000,100.835,0.732593,6,6,1.75,0.0047,direct_x_marker_center_visually_separable,direct_marker_center_only_not_connecting_line_or_equation,fixed_absorption_optical_edge_alpha_500_cm_inverse,false,false,not_reported
SCOTT69_F2_X610_M04,SCOTT1969,Figure_2,4079,61,0.610,SCOTT69_SPECIMEN_X61,outside_equation3_stated_x_le_0p6_range_but_directly_measured,3461.642,849.793,708.000,140.000,141.477,0.729590,6,6,1.75,0.0047,direct_x_marker_center_visually_separable,direct_marker_center_only_not_connecting_line_or_equation,fixed_absorption_optical_edge_alpha_500_cm_inverse,false,false,not_reported
SCOTT69_F2_X610_M05,SCOTT1969,Figure_2,4079,61,0.610,SCOTT69_SPECIMEN_X61,outside_equation3_stated_x_le_0p6_range_but_directly_measured,3648.440,859.256,904.000,150.000,180.717,0.724585,6,6,1.75,0.0047,direct_x_marker_center_visually_separable,direct_marker_center_only_not_connecting_line_or_equation,fixed_absorption_optical_edge_alpha_500_cm_inverse,false,false,not_reported
SCOTT69_F2_X610_M06,SCOTT1969,Figure_2,4079,61,0.610,SCOTT69_SPECIMEN_X61,outside_equation3_stated_x_le_0p6_range_but_directly_measured,3839.042,865.820,1104.000,157.000,220.758,0.721081,6,6,1.75,0.0047,direct_x_marker_center_visually_separable,direct_marker_center_only_not_connecting_line_or_equation,fixed_absorption_optical_edge_alpha_500_cm_inverse,false,false,not_reported
SCOTT69_F2_X610_M07,SCOTT1969,Figure_2,4079,61,0.610,SCOTT69_SPECIMEN_X61,outside_equation3_stated_x_le_0p6_range_but_directly_measured,4028.685,871.418,1303.000,163.000,260.598,0.718078,6,6,1.75,0.0047,direct_x_marker_center_visually_separable,direct_marker_center_only_not_connecting_line_or_equation,fixed_absorption_optical_edge_alpha_500_cm_inverse,false,false,not_reported
SCOTT69_F2_X610_M08,SCOTT1969,Figure_2,4079,61,0.610,SCOTT69_SPECIMEN_X61,outside_equation3_stated_x_le_0p6_range_but_directly_measured,4181.164,878.020,1463.000,170.000,292.631,0.714574,6,6,1.75,0.0047,direct_x_marker_center_visually_separable,direct_marker_center_only_not_connecting_line_or_equation,fixed_absorption_optical_edge_alpha_500_cm_inverse,false,false,not_reported
SCOTT69_F2_X530_M01,SCOTT1969,Figure_2,4079,53,0.530,SCOTT69_SPECIMEN_X53,kinked_absorption_edge_attributed_to_compositional_nonuniformity,3262.005,1063.342,498.000,361.000,99.434,0.618977,6,6,1.75,0.0047,direct_x_marker_center_visually_separable,direct_marker_center_only_not_connecting_line_or_equation,fixed_absorption_optical_edge_alpha_500_cm_inverse,false,false,not_reported
SCOTT69_F2_X530_M02,SCOTT1969,Figure_2,4079,53,0.530,SCOTT69_SPECIMEN_X53,kinked_absorption_edge_attributed_to_compositional_nonuniformity,3455.427,1064.108,701.000,362.000,140.075,0.618477,6,6,1.75,0.0047,direct_x_marker_center_visually_separable,direct_marker_center_only_not_connecting_line_or_equation,fixed_absorption_optical_edge_alpha_500_cm_inverse,false,false,not_reported
SCOTT69_F2_X530_M03,SCOTT1969,Figure_2,4079,53,0.530,SCOTT69_SPECIMEN_X53,kinked_absorption_edge_attributed_to_compositional_nonuniformity,3646.007,1073.564,901.000,372.000,180.116,0.613471,6,6,1.75,0.0047,direct_x_marker_center_visually_separable,direct_marker_center_only_not_connecting_line_or_equation,fixed_absorption_optical_edge_alpha_500_cm_inverse,false,false,not_reported
SCOTT69_F2_X530_M04,SCOTT1969,Figure_2,4079,53,0.530,SCOTT69_SPECIMEN_X53,kinked_absorption_edge_attributed_to_compositional_nonuniformity,3836.566,1073.369,1101.000,372.000,220.157,0.613471,6,6,1.75,0.0047,direct_x_marker_center_visually_separable,direct_marker_center_only_not_connecting_line_or_equation,fixed_absorption_optical_edge_alpha_500_cm_inverse,false,false,not_reported
SCOTT69_F2_X530_M05,SCOTT1969,Figure_2,4079,53,0.530,SCOTT69_SPECIMEN_X53,kinked_absorption_edge_attributed_to_compositional_nonuniformity,4025.229,1079.931,1299.000,379.000,259.797,0.609968,6,6,1.75,0.0047,direct_x_marker_center_visually_separable,direct_marker_center_only_not_connecting_line_or_equation,fixed_absorption_optical_edge_alpha_500_cm_inverse,false,false,not_reported
SCOTT69_F2_X530_M06,SCOTT1969,Figure_2,4079,53,0.530,SCOTT69_SPECIMEN_X53,kinked_absorption_edge_attributed_to_compositional_nonuniformity,4186.246,1078.801,1468.000,378.000,293.632,0.610468,6,6,1.75,0.0047,direct_x_marker_center_visually_separable,direct_marker_center_only_not_connecting_line_or_equation,fixed_absorption_optical_edge_alpha_500_cm_inverse,false,false,not_reported
SCOTT69_F2_X460_M01,SCOTT1969,Figure_2,4079,46,0.460,SCOTT69_SPECIMEN_X46,none_reported,2938.606,1286.601,158.000,592.000,31.365,0.503359,6,6,1.75,0.0047,direct_x_marker_center_visually_separable,direct_marker_center_only_not_connecting_line_or_equation,fixed_absorption_optical_edge_alpha_500_cm_inverse,false,false,not_reported
SCOTT69_F2_X460_M02,SCOTT1969,Figure_2,4079,46,0.460,SCOTT69_SPECIMEN_X46,none_reported,3073.838,1267.164,300.000,572.000,59.794,0.513370,6,6,1.75,0.0047,direct_x_marker_center_visually_separable,direct_marker_center_only_not_connecting_line_or_equation,fixed_absorption_optical_edge_alpha_500_cm_inverse,false,false,not_reported
SCOTT69_F2_X460_M03,SCOTT1969,Figure_2,4079,46,0.460,SCOTT69_SPECIMEN_X46,none_reported,3193.866,1263.180,426.000,568.000,85.019,0.515372,6,6,1.75,0.0047,direct_x_marker_center_visually_separable,direct_marker_center_only_not_connecting_line_or_equation,fixed_absorption_optical_edge_alpha_500_cm_inverse,false,false,not_reported
SCOTT69_F2_X460_M04,SCOTT1969,Figure_2,4079,46,0.460,SCOTT69_SPECIMEN_X46,none_reported,3325.335,1263.045,564.000,568.000,112.647,0.515372,6,6,1.75,0.0047,direct_x_marker_center_visually_separable,direct_marker_center_only_not_connecting_line_or_equation,fixed_absorption_optical_edge_alpha_500_cm_inverse,false,false,not_reported
SCOTT69_F2_X460_M05,SCOTT1969,Figure_2,4079,46,0.460,SCOTT69_SPECIMEN_X46,none_reported,3452.980,1257.124,698.000,562.000,139.475,0.518375,6,6,1.75,0.0047,direct_x_marker_center_visually_separable,direct_marker_center_only_not_connecting_line_or_equation,fixed_absorption_optical_edge_alpha_500_cm_inverse,false,false,not_reported
SCOTT69_F2_X460_M06,SCOTT1969,Figure_2,4079,46,0.460,SCOTT69_SPECIMEN_X46,none_reported,3646.375,1258.854,901.000,564.000,180.116,0.517374,6,6,1.75,0.0047,direct_x_marker_center_visually_separable,direct_marker_center_only_not_connecting_line_or_equation,fixed_absorption_optical_edge_alpha_500_cm_inverse,false,false,not_reported
SCOTT69_F2_X460_M07,SCOTT1969,Figure_2,4079,46,0.460,SCOTT69_SPECIMEN_X46,none_reported,3835.951,1256.729,1100.000,562.000,219.957,0.518375,6,6,1.75,0.0047,direct_x_marker_center_visually_separable,direct_marker_center_only_not_connecting_line_or_equation,fixed_absorption_optical_edge_alpha_500_cm_inverse,false,false,not_reported
SCOTT69_F2_X460_M08,SCOTT1969,Figure_2,4079,46,0.460,SCOTT69_SPECIMEN_X46,none_reported,4027.437,1257.497,1301.000,563.000,260.198,0.517874,6,6,1.75,0.0047,direct_x_marker_center_visually_separable,direct_marker_center_only_not_connecting_line_or_equation,fixed_absorption_optical_edge_alpha_500_cm_inverse,false,false,not_reported
SCOTT69_F2_X460_M09,SCOTT1969,Figure_2,4079,46,0.460,SCOTT69_SPECIMEN_X46,none_reported,4186.522,1252.509,1468.000,558.000,293.632,0.520377,6,6,1.75,0.0047,direct_x_marker_center_visually_separable,direct_marker_center_only_not_connecting_line_or_equation,fixed_absorption_optical_edge_alpha_500_cm_inverse,false,false,not_reported
SCOTT69_F2_X405_M01,SCOTT1969,Figure_2,4079,40.5,0.405,SCOTT69_SPECIMEN_X40p5,none_reported,2839.110,1493.159,53.000,806.000,10.343,0.396250,6,6,1.75,0.0047,direct_x_marker_center_visually_separable,direct_marker_center_only_not_connecting_line_or_equation,fixed_absorption_optical_edge_alpha_500_cm_inverse,false,false,not_reported
SCOTT69_F2_X405_M02,SCOTT1969,Figure_2,4079,40.5,0.405,SCOTT69_SPECIMEN_X40p5,none_reported,3076.252,1478.445,302.000,791.000,60.194,0.403758,6,6,1.75,0.0047,direct_x_marker_center_visually_separable,direct_marker_center_only_not_connecting_line_or_equation,fixed_absorption_optical_edge_alpha_500_cm_inverse,false,false,not_reported
SCOTT69_F2_X405_M03,SCOTT1969,Figure_2,4079,40.5,0.405,SCOTT69_SPECIMEN_X40p5,none_reported,3264.826,1466.675,500.000,779.000,99.834,0.409764,6,6,1.75,0.0047,direct_x_marker_center_visually_separable,direct_marker_center_only_not_connecting_line_or_equation,fixed_absorption_optical_edge_alpha_500_cm_inverse,false,false,not_reported
SCOTT69_F2_X405_M04,SCOTT1969,Figure_2,4079,40.5,0.405,SCOTT69_SPECIMEN_X40p5,none_reported,3455.324,1463.584,700.000,776.000,139.875,0.411266,6,6,1.75,0.0047,direct_x_marker_center_visually_separable,direct_marker_center_only_not_connecting_line_or_equation,fixed_absorption_optical_edge_alpha_500_cm_inverse,false,false,not_reported
SCOTT69_F2_X405_M05,SCOTT1969,Figure_2,4079,40.5,0.405,SCOTT69_SPECIMEN_X40p5,none_reported,3644.859,1454.707,899.000,767.000,179.716,0.415770,6,6,1.75,0.0047,direct_x_marker_center_visually_separable,direct_marker_center_only_not_connecting_line_or_equation,fixed_absorption_optical_edge_alpha_500_cm_inverse,false,false,not_reported
SCOTT69_F2_X405_M06,SCOTT1969,Figure_2,4079,40.5,0.405,SCOTT69_SPECIMEN_X40p5,none_reported,3836.309,1450.650,1100.000,763.000,219.957,0.417772,6,6,1.75,0.0047,direct_x_marker_center_visually_separable,direct_marker_center_only_not_connecting_line_or_equation,fixed_absorption_optical_edge_alpha_500_cm_inverse,false,false,not_reported
SCOTT69_F2_X405_M07,SCOTT1969,Figure_2,4079,40.5,0.405,SCOTT69_SPECIMEN_X40p5,none_reported,4028.701,1440.805,1302.000,753.000,260.398,0.422777,6,6,1.75,0.0047,direct_x_marker_center_visually_separable,direct_marker_center_only_not_connecting_line_or_equation,fixed_absorption_optical_edge_alpha_500_cm_inverse,false,false,not_reported
SCOTT69_F2_X405_M08,SCOTT1969,Figure_2,4079,40.5,0.405,SCOTT69_SPECIMEN_X40p5,none_reported,4184.901,1431.962,1466.000,744.000,293.231,0.427282,6,6,1.75,0.0047,direct_x_marker_center_visually_separable,direct_marker_center_only_not_connecting_line_or_equation,fixed_absorption_optical_edge_alpha_500_cm_inverse,false,false,not_reported
SCOTT69_F2_X385_M01,SCOTT1969,Figure_2,4079,38.5,0.385,SCOTT69_SPECIMEN_X38p5,kinked_absorption_edge_attributed_to_compositional_nonuniformity,2932.668,1576.977,151.000,893.000,29.963,0.352706,6,6,1.75,0.0047,direct_x_marker_center_visually_separable,direct_marker_center_only_not_connecting_line_or_equation,fixed_absorption_optical_edge_alpha_500_cm_inverse,false,false,not_reported
SCOTT69_F2_X385_M02,SCOTT1969,Figure_2,4079,38.5,0.385,SCOTT69_SPECIMEN_X38p5,kinked_absorption_edge_attributed_to_compositional_nonuniformity,3027.898,1570.127,251.000,886.000,49.984,0.356210,6,6,1.75,0.0047,direct_x_marker_center_visually_separable,direct_marker_center_only_not_connecting_line_or_equation,fixed_absorption_optical_edge_alpha_500_cm_inverse,false,false,not_reported
SCOTT69_F2_X385_M03,SCOTT1969,Figure_2,4079,38.5,0.385,SCOTT69_SPECIMEN_X38p5,kinked_absorption_edge_attributed_to_compositional_nonuniformity,3170.746,1561.299,401.000,877.000,80.014,0.360714,6,6,1.75,0.0047,direct_x_marker_center_visually_separable,direct_marker_center_only_not_connecting_line_or_equation,fixed_absorption_optical_edge_alpha_500_cm_inverse,false,false,not_reported
SCOTT69_F2_X385_M04,SCOTT1969,Figure_2,4079,38.5,0.385,SCOTT69_SPECIMEN_X38p5,kinked_absorption_edge_attributed_to_compositional_nonuniformity,3315.503,1553.433,553.000,869.000,110.445,0.364718,6,6,1.75,0.0047,direct_x_marker_center_visually_separable,direct_marker_center_only_not_connecting_line_or_equation,fixed_absorption_optical_edge_alpha_500_cm_inverse,false,false,not_reported
SCOTT69_F2_X385_M05,SCOTT1969,Figure_2,4079,38.5,0.385,SCOTT69_SPECIMEN_X38p5,kinked_absorption_edge_attributed_to_compositional_nonuniformity,3502.174,1547.453,749.000,863.000,149.685,0.367721,6,6,1.75,0.0047,direct_x_marker_center_visually_separable,direct_marker_center_only_not_connecting_line_or_equation,fixed_absorption_optical_edge_alpha_500_cm_inverse,false,false,not_reported
SCOTT69_F2_X385_M06,SCOTT1969,Figure_2,4079,38.5,0.385,SCOTT69_SPECIMEN_X38p5,kinked_absorption_edge_attributed_to_compositional_nonuniformity,3836.458,1531.675,1100.000,847.000,219.957,0.375729,6,6,1.75,0.0047,direct_x_marker_center_visually_separable,direct_marker_center_only_not_connecting_line_or_equation,fixed_absorption_optical_edge_alpha_500_cm_inverse,false,false,not_reported
SCOTT69_F2_X385_M07,SCOTT1969,Figure_2,4079,38.5,0.385,SCOTT69_SPECIMEN_X38p5,kinked_absorption_edge_attributed_to_compositional_nonuniformity,4025.031,1522.799,1298.000,838.000,259.597,0.380234,6,6,1.75,0.0047,direct_x_marker_center_visually_separable,direct_marker_center_only_not_connecting_line_or_equation,fixed_absorption_optical_edge_alpha_500_cm_inverse,false,false,not_reported
SCOTT69_F2_X385_M08,SCOTT1969,Figure_2,4079,38.5,0.385,SCOTT69_SPECIMEN_X38p5,kinked_absorption_edge_attributed_to_compositional_nonuniformity,4184.071,1509.131,1465.000,824.000,293.031,0.387241,6,6,1.75,0.0047,direct_x_marker_center_visually_separable,direct_marker_center_only_not_connecting_line_or_equation,fixed_absorption_optical_edge_alpha_500_cm_inverse,false,false,not_reported
SCOTT69_F2_X350_M01,SCOTT1969,Figure_2,4079,35,0.350,SCOTT69_SPECIMEN_X35,none_reported,2974.828,1678.196,195.000,998.000,38.772,0.300153,6,6,1.75,0.0047,direct_x_marker_center_visually_separable,direct_marker_center_only_not_connecting_line_or_equation,fixed_absorption_optical_edge_alpha_500_cm_inverse,false,false,not_reported
SCOTT69_F2_X350_M02,SCOTT1969,Figure_2,4079,35,0.350,SCOTT69_SPECIMEN_X35,none_reported,3077.656,1665.553,303.000,985.000,60.394,0.306659,6,6,1.75,0.0047,direct_x_marker_center_visually_separable,direct_marker_center_only_not_connecting_line_or_equation,fixed_absorption_optical_edge_alpha_500_cm_inverse,false,false,not_reported
SCOTT69_F2_X350_M03,SCOTT1969,Figure_2,4079,35,0.350,SCOTT69_SPECIMEN_X35,none_reported,3280.469,1645.091,516.000,964.000,103.038,0.317170,6,6,1.75,0.0047,direct_x_marker_center_visually_separable,direct_marker_center_only_not_connecting_line_or_equation,fixed_absorption_optical_edge_alpha_500_cm_inverse,false,false,not_reported
SCOTT69_F2_X350_M04,SCOTT1969,Figure_2,4079,35,0.350,SCOTT69_SPECIMEN_X35,none_reported,3458.559,1641.049,703.000,960.000,140.476,0.319172,6,6,1.75,0.0047,direct_x_marker_center_visually_separable,direct_marker_center_only_not_connecting_line_or_equation,fixed_absorption_optical_edge_alpha_500_cm_inverse,false,false,not_reported
SCOTT69_F2_X350_M05,SCOTT1969,Figure_2,4079,35,0.350,SCOTT69_SPECIMEN_X35,none_reported,3647.095,1621.566,901.000,940.000,180.116,0.329182,6,6,1.75,0.0047,direct_x_marker_center_visually_separable,direct_marker_center_only_not_connecting_line_or_equation,fixed_absorption_optical_edge_alpha_500_cm_inverse,false,false,not_reported
SCOTT69_F2_X350_M06,SCOTT1969,Figure_2,4079,35,0.350,SCOTT69_SPECIMEN_X35,none_reported,3840.433,1621.366,1104.000,940.000,220.758,0.329182,6,6,1.75,0.0047,direct_x_marker_center_visually_separable,direct_marker_center_only_not_connecting_line_or_equation,fixed_absorption_optical_edge_alpha_500_cm_inverse,false,false,not_reported
SCOTT69_F2_X350_M07,SCOTT1969,Figure_2,4079,35,0.350,SCOTT69_SPECIMEN_X35,none_reported,4027.076,1604.778,1300.000,923.000,259.998,0.337691,6,6,1.75,0.0047,direct_x_marker_center_visually_separable,direct_marker_center_only_not_connecting_line_or_equation,fixed_absorption_optical_edge_alpha_500_cm_inverse,false,false,not_reported
SCOTT69_F2_X350_M08,SCOTT1969,Figure_2,4079,35,0.350,SCOTT69_SPECIMEN_X35,none_reported,4181.344,1591.116,1462.000,909.000,292.431,0.344698,6,6,1.75,0.0047,direct_x_marker_center_visually_separable,direct_marker_center_only_not_connecting_line_or_equation,fixed_absorption_optical_edge_alpha_500_cm_inverse,false,false,not_reported
SCOTT69_F2_X310_M01,SCOTT1969,Figure_2,4079,31,0.310,SCOTT69_SPECIMEN_X31,none_reported,2824.699,1812.381,37.000,1137.000,7.140,0.230582,6,6,1.75,0.0047,direct_x_marker_center_visually_separable,direct_marker_center_only_not_connecting_line_or_equation,fixed_absorption_optical_edge_alpha_500_cm_inverse,false,false,not_reported
SCOTT69_F2_X310_M02,SCOTT1969,Figure_2,4079,31,0.310,SCOTT69_SPECIMEN_X31,none_reported,3066.511,1783.205,291.000,1107.000,57.992,0.245597,6,6,1.75,0.0047,direct_x_marker_center_visually_separable,direct_marker_center_only_not_connecting_line_or_equation,fixed_absorption_optical_edge_alpha_500_cm_inverse,false,false,not_reported
SCOTT69_F2_X310_M03,SCOTT1969,Figure_2,4079,31,0.310,SCOTT69_SPECIMEN_X31,none_reported,3263.597,1764.681,498.000,1088.000,99.434,0.255107,6,6,1.75,0.0047,direct_x_marker_center_visually_separable,direct_marker_center_only_not_connecting_line_or_equation,fixed_absorption_optical_edge_alpha_500_cm_inverse,false,false,not_reported
SCOTT69_F2_X310_M04,SCOTT1969,Figure_2,4079,31,0.310,SCOTT69_SPECIMEN_X31,none_reported,3455.934,1750.018,700.000,1073.000,139.875,0.262614,6,6,1.75,0.0047,direct_x_marker_center_visually_separable,direct_marker_center_only_not_connecting_line_or_equation,fixed_absorption_optical_edge_alpha_500_cm_inverse,false,false,not_reported
SCOTT69_F2_X310_M05,SCOTT1969,Figure_2,4079,31,0.310,SCOTT69_SPECIMEN_X31,none_reported,3646.365,1733.428,900.000,1056.000,179.916,0.271123,6,6,1.75,0.0047,direct_x_marker_center_visually_separable,direct_marker_center_only_not_connecting_line_or_equation,fixed_absorption_optical_edge_alpha_500_cm_inverse,false,false,not_reported
SCOTT69_F2_X310_M06,SCOTT1969,Figure_2,4079,31,0.310,SCOTT69_SPECIMEN_X31,none_reported,3836.803,1718.767,1100.000,1041.000,219.957,0.278631,6,6,1.75,0.0047,direct_x_marker_center_visually_separable,direct_marker_center_only_not_connecting_line_or_equation,fixed_absorption_optical_edge_alpha_500_cm_inverse,false,false,not_reported
SCOTT69_F2_X310_M07,SCOTT1969,Figure_2,4079,31,0.310,SCOTT69_SPECIMEN_X31,none_reported,4027.232,1696.391,1300.000,1018.000,259.998,0.290142,6,6,1.75,0.0047,direct_x_marker_center_visually_separable,direct_marker_center_only_not_connecting_line_or_equation,fixed_absorption_optical_edge_alpha_500_cm_inverse,false,false,not_reported
SCOTT69_F2_X310_M08,SCOTT1969,Figure_2,4079,31,0.310,SCOTT69_SPECIMEN_X31,none_reported,4183.402,1687.551,1464.000,1009.000,292.831,0.294647,6,6,1.75,0.0047,direct_x_marker_center_visually_separable,direct_marker_center_only_not_connecting_line_or_equation,fixed_absorption_optical_edge_alpha_500_cm_inverse,false,false,not_reported
SCOTT69_F2_X250_M01,SCOTT1969,Figure_2,4079,25,0.250,SCOTT69_SPECIMEN_X25,high_residual_absorption_attributed_mainly_to_inhomogeneity,2982.188,1957.786,202.000,1288.000,40.174,0.155005,6,6,1.75,0.0047,direct_x_marker_center_visually_separable,direct_marker_center_only_not_connecting_line_or_equation,fixed_absorption_optical_edge_alpha_500_cm_inverse,false,false,not_reported
SCOTT69_F2_X250_M02,SCOTT1969,Figure_2,4079,25,0.250,SCOTT69_SPECIMEN_X25,high_residual_absorption_attributed_mainly_to_inhomogeneity,3124.002,1931.612,351.000,1261.000,70.004,0.168519,6,6,1.75,0.0047,direct_x_marker_center_visually_separable,direct_marker_center_only_not_connecting_line_or_equation,fixed_absorption_optical_edge_alpha_500_cm_inverse,false,false,not_reported
SCOTT69_F2_X250_M03,SCOTT1969,Figure_2,4079,25,0.250,SCOTT69_SPECIMEN_X25,high_residual_absorption_attributed_mainly_to_inhomogeneity,3282.031,1915.060,517.000,1244.000,103.238,0.177027,6,6,1.75,0.0047,direct_x_marker_center_visually_separable,direct_marker_center_only_not_connecting_line_or_equation,fixed_absorption_optical_edge_alpha_500_cm_inverse,false,false,not_reported
SCOTT69_F2_X250_M04,SCOTT1969,Figure_2,4079,25,0.250,SCOTT69_SPECIMEN_X25,high_residual_absorption_attributed_mainly_to_inhomogeneity,3362.949,1906.300,602.000,1235.000,120.255,0.181532,6,6,1.75,0.0047,direct_x_marker_center_visually_separable,direct_marker_center_only_not_connecting_line_or_equation,fixed_absorption_optical_edge_alpha_500_cm_inverse,false,false,not_reported
SCOTT69_F2_X250_M05,SCOTT1969,Figure_2,4079,25,0.250,SCOTT69_SPECIMEN_X25,high_residual_absorption_attributed_mainly_to_inhomogeneity,3568.572,1879.094,818.000,1207.000,163.499,0.195546,6,6,1.75,0.0047,direct_x_marker_center_visually_separable,direct_marker_center_only_not_connecting_line_or_equation,fixed_absorption_optical_edge_alpha_500_cm_inverse,false,false,not_reported
SCOTT69_F2_X250_M06,SCOTT1969,Figure_2,4079,25,0.250,SCOTT69_SPECIMEN_X25,high_residual_absorption_attributed_mainly_to_inhomogeneity,3863.710,1850.830,1128.000,1178.000,225.562,0.210061,6,6,1.75,0.0047,direct_x_marker_center_visually_separable,direct_marker_center_only_not_connecting_line_or_equation,fixed_absorption_optical_edge_alpha_500_cm_inverse,false,false,not_reported
SCOTT69_F2_X250_M07,SCOTT1969,Figure_2,4079,25,0.250,SCOTT69_SPECIMEN_X25,high_residual_absorption_attributed_mainly_to_inhomogeneity,4182.648,1812.899,1463.000,1139.000,292.631,0.229581,6,6,1.75,0.0047,direct_x_marker_center_visually_separable,direct_marker_center_only_not_connecting_line_or_equation,fixed_absorption_optical_edge_alpha_500_cm_inverse,false,false,not_reported
SCOTT69_F2_X230_M01,SCOTT1969,Figure_2,4079,23,0.230,SCOTT69_SPECIMEN_X23,none_reported,2835.768,2041.796,48.000,1375.000,9.342,0.111460,6,6,1.75,0.0047,direct_x_marker_center_visually_separable,direct_marker_center_only_not_connecting_line_or_equation,fixed_absorption_optical_edge_alpha_500_cm_inverse,false,false,not_reported
SCOTT69_F2_X230_M02,SCOTT1969,Figure_2,4079,23,0.230,SCOTT69_SPECIMEN_X23,none_reported,3077.502,1997.207,302.000,1329.000,60.194,0.134484,6,6,1.75,0.0047,direct_x_marker_center_visually_separable,direct_marker_center_only_not_connecting_line_or_equation,fixed_absorption_optical_edge_alpha_500_cm_inverse,false,false,not_reported
SCOTT69_F2_X230_M03,SCOTT1969,Figure_2,4079,23,0.230,SCOTT69_SPECIMEN_X23,none_reported,3266.914,1967.129,501.000,1298.000,100.035,0.150000,6,6,1.75,0.0047,direct_x_marker_center_visually_separable,direct_marker_center_only_not_connecting_line_or_equation,fixed_absorption_optical_edge_alpha_500_cm_inverse,false,false,not_reported
SCOTT69_F2_X230_M04,SCOTT1969,Figure_2,4079,23,0.230,SCOTT69_SPECIMEN_X23,none_reported,3457.303,1945.725,701.000,1276.000,140.075,0.161011,6,6,1.75,0.0047,direct_x_marker_center_visually_separable,direct_marker_center_only_not_connecting_line_or_equation,fixed_absorption_optical_edge_alpha_500_cm_inverse,false,false,not_reported
SCOTT69_F2_X230_M05,SCOTT1969,Figure_2,4079,23,0.230,SCOTT69_SPECIMEN_X23,none_reported,3645.779,1917.574,899.000,1247.000,179.716,0.175526,6,6,1.75,0.0047,direct_x_marker_center_visually_separable,direct_marker_center_only_not_connecting_line_or_equation,fixed_absorption_optical_edge_alpha_500_cm_inverse,false,false,not_reported
SCOTT69_F2_X230_M06,SCOTT1969,Figure_2,4079,23,0.230,SCOTT69_SPECIMEN_X23,none_reported,3839.035,1896.165,1102.000,1225.000,220.357,0.186537,6,6,1.75,0.0047,direct_x_marker_center_visually_separable,direct_marker_center_only_not_connecting_line_or_equation,fixed_absorption_optical_edge_alpha_500_cm_inverse,false,false,not_reported
SCOTT69_F2_X230_M07,SCOTT1969,Figure_2,4079,23,0.230,SCOTT69_SPECIMEN_X23,none_reported,4026.577,1870.906,1299.000,1199.000,259.797,0.199550,6,6,1.75,0.0047,direct_x_marker_center_visually_separable,direct_marker_center_only_not_connecting_line_or_equation,fixed_absorption_optical_edge_alpha_500_cm_inverse,false,false,not_reported
SCOTT69_F2_X230_M08,SCOTT1969,Figure_2,4079,23,0.230,SCOTT69_SPECIMEN_X23,none_reported,4182.728,1863.031,1463.000,1191.000,292.631,0.203554,6,6,1.75,0.0047,direct_x_marker_center_visually_separable,direct_marker_center_only_not_connecting_line_or_equation,fixed_absorption_optical_edge_alpha_500_cm_inverse,false,false,not_reported
