Repository: Kajin-0/MCT-research

# MCT Research

A private, hypothesis-driven research program for developing stronger analytical models of $\mathrm{Hg}_{1-x}\mathrm{Cd}_x\mathrm{Te}$ (MCT), with an initial focus on the composition- and temperature-dependent bandgap.

## Objective

Develop an analytical successor to purely empirical bandgap equations by connecting:

1. relativistic electronic structure,
2. alloy disorder,
3. electron–phonon renormalization,
4. thermal expansion,
5. the 8-band Kane model,
6. and experimentally measurable optical and magneto-optical observables.

The intended output is not merely another polynomial fit.

File: data/experimental/seiler1990_figure7_digitized.csv
source_key,doi,figure,panel,point_index,sample_number,composition_x_reported,composition_sigma_x,composition_provenance,composition_independent_for_composition_law,measurement_class,temperature_k_digitized,gap_mev_digitized,marker_center_x_px,marker_center_y_px,x_axis_left_px,x_axis_right_px,y_axis_top_px,y_axis_bottom_px,x_axis_min_k,x_axis_max_k,y_axis_min_mev,y_axis_max_mev,temperature_digitization_half_width_k,gap_digitization_half_width_mev,pointwise_experimental_gap_uncertainty,source_pdf_sha256
seiler1990,10.1116/1.576952,7,a,1,1,0.239000,,infrared_cutoff_derived,false,two_photon_magnetoabsorption_modified_Pidgeon_Brown_gap,5.147760,122.244389,1933,1048,1906,2955,282,1084,0,200,120,170,0.381316,0.124688,not_reported_for_figure7,5bc624ca8292fcba72ae55d13c5be03d07af03b57afc4584c2314ca08e459a49
seiler1990,10.1116/1.576952,7,a,2,1,0.239000,,infrared_cutoff_derived,false,two_photon_magnetoabsorption_modified_Pidgeon_Brown_gap,9.723546,122.743142,1957,1040,1906,2955,282,1084,0,200,120,170,0.381316,0.124688,not_reported_for_figure7,5bc624ca8292fcba72ae55d13c5be03d07af03b57afc4584c2314ca08e459a49
seiler1990,10.1116/1.576952,7,a,3,1,0.239000,,infrared_cutoff_derived,false,two_photon_magnetoabsorption_modified_Pidgeon_Brown_gap,14.299333,124.114713,1981,1018,1906,2955,282,1084,0,200,120,170,0.381316,0.124688,not_reported_for_figure7,5bc624ca8292fcba72ae55d13c5be03d07af03b57afc4584c2314ca08e459a49
seiler1990,10.1116/1.576952,7,a,4,1,0.239000,,infrared_cutoff_derived,false,two_photon_magnetoabsorption_modified_Pidgeon_Brown_gap,20.019066,125.860349,2011,990,1906,2955,282,1084,0,200,120,170,0.381316,0.124688,not_reported_for_figure7,5bc624ca8292fcba72ae55d13c5be03d07af03b57afc4584c2314ca08e459a49
seiler1990,10.1116/1.576952,7,a,5,1,0.239000,,infrared_cutoff_derived,false,two_photon_magnetoabsorption_modified_Pidgeon_Brown_gap,23.450906,127.980050,2029,956,1906,2955,282,1084,0,200,120,170,0.381316,0.124688,not_reported_for_figure7,5bc624ca8292fcba72ae55d13c5be03d07af03b57afc4584c2314ca08e459a49
seiler1990,10.1116/1.576952,7,a,6,1,0.239000,,infrared_cutoff_derived,false,two_photon_magnetoabsorption_modified_Pidgeon_Brown_gap,29.170639,130.099751,2059,922,1906,2955,282,1084,0,200,120,170,0.381316,0.124688,not_reported_for_figure7,5bc624ca8292fcba72ae55d13c5be03d07af03b57afc4584c2314ca08e459a49
seiler1990,10.1116/1.576952,7,a,7,1,0.239000,,infrared_cutoff_derived,false,two_photon_magnetoabsorption_modified_Pidgeon_Brown_gap,40.610105,134.339152,2119,854,1906,2955,282,1084,0,200,120,170,0.381316,0.124688,not_reported_for_figure7,5bc624ca8292fcba72ae55d13c5be03d07af03b57afc4584c2314ca08e459a49
seiler1990,10.1116/1.576952,7,a,8,1,0.239000,,infrared_cutoff_derived,false,two_photon_magnetoabsorption_modified_Pidgeon_Brown_gap,49.761678,137.581047,2167,802,1906,2955,282,1084,0,200,120,170,0.381316,0.124688,not_reported_for_figure7,5bc624ca8292fcba72ae55d13c5be03d07af03b57afc4584c2314ca08e459a49
seiler1990,10.1116/1.576952,7,a,9,1,0.239000,,infrared_cutoff_derived,false,two_photon_magnetoabsorption_modified_Pidgeon_Brown_gap,60.057197,140.698254,2221,752,1906,2955,282,1084,0,200,120,170,0.381316,0.124688,not_reported_for_figure7,5bc624ca8292fcba72ae55d13c5be03d07af03b57afc4584c2314ca08e459a49
seiler1990,10.1116/1.576952,7,a,10,1,0.239000,,infrared_cutoff_derived,false,two_photon_magnetoabsorption_modified_Pidgeon_Brown_gap,73.784557,145.311721,2293,678,1906,2955,282,1084,0,200,120,170,0.381316,0.124688,not_reported_for_figure7,5bc624ca8292fcba72ae55d13c5be03d07af03b57afc4584c2314ca08e459a49
seiler1990,10.1116/1.576952,7,a,11,1,0.239000,,infrared_cutoff_derived,false,two_photon_magnetoabsorption_modified_Pidgeon_Brown_gap,91.325072,150.922693,2385,588,1906,2955,282,1084,0,200,120,170,0.381316,0.124688,not_reported_for_figure7,5bc624ca8292fcba72ae55d13c5be03d07af03b57afc4584c2314ca08e459a49
seiler1990,10.1116/1.576952,7,a,12,1,0.239000,,infrared_cutoff_derived,false,two_photon_magnetoabsorption_modified_Pidgeon_Brown_gap,105.052431,155.162095,2457,520,1906,2955,282,1084,0,200,120,170,0.381316,0.124688,not_reported_for_figure7,5bc624ca8292fcba72ae55d13c5be03d07af03b57afc4584c2314ca08e459a49
seiler1990,10.1116/1.576952,7,a,13,1,0.239000,,infrared_cutoff_derived,false,two_photon_magnetoabsorption_modified_Pidgeon_Brown_gap,120.305053,159.276808,2537,454,1906,2955,282,1084,0,200,120,170,0.381316,0.124688,not_reported_for_figure7,5bc624ca8292fcba72ae55d13c5be03d07af03b57afc4584c2314ca08e459a49
seiler1990,10.1116/1.576952,7,a,14,1,0.239000,,infrared_cutoff_derived,false,two_photon_magnetoabsorption_modified_Pidgeon_Brown_gap,134.413727,163.266833,2611,390,1906,2955,282,1084,0,200,120,170,0.381316,0.124688,not_reported_for_figure7,5bc624ca8292fcba72ae55d13c5be03d07af03b57afc4584c2314ca08e459a49
seiler1990,10.1116/1.576952,7,b,1,2,0.253000,,gap_assigned_with_HSC,false,two_photon_magnetoabsorption_modified_Pidgeon_Brown_gap,4.376784,146.179775,1931,2035,1908,2959,1333,2134,0,200,140,190,0.380590,0.124844,not_reported_for_figure7,5bc624ca8292fcba72ae55d13c5be03d07af03b57afc4584c2314ca08e459a49
seiler1990,10.1116/1.576952,7,b,2,2,0.253000,,gap_assigned_with_HSC,false,two_photon_magnetoabsorption_modified_Pidgeon_Brown_gap,9.324453,146.429463,1957,2031,1908,2959,1333,2134,0,200,140,190,0.380590,0.124844,not_reported_for_figure7,5bc624ca8292fcba72ae55d13c5be03d07af03b57afc4584c2314ca08e459a49
seiler1990,10.1116/1.576952,7,b,3,2,0.253000,,gap_assigned_with_HSC,false,two_photon_magnetoabsorption_modified_Pidgeon_Brown_gap,14.272122,147.802746,1983,2009,1908,2959,1333,2134,0,200,140,190,0.380590,0.124844,not_reported_for_figure7,5bc624ca8292fcba72ae55d13c5be03d07af03b57afc4584c2314ca08e459a49
seiler1990,10.1116/1.576952,7,b,4,2,0.253000,,gap_assigned_with_HSC,false,two_photon_magnetoabsorption_modified_Pidgeon_Brown_gap,19.600381,149.300874,2011,1985,1908,2959,1333,2134,0,200,140,190,0.380590,0.124844,not_reported_for_figure7,5bc624ca8292fcba72ae55d13c5be03d07af03b57afc4584c2314ca08e459a49
seiler1990,10.1116/1.576952,7,b,5,2,0.253000,,gap_assigned_with_HSC,false,two_photon_magnetoabsorption_modified_Pidgeon_Brown_gap,29.876308,152.546816,2065,1933,1908,2959,1333,2134,0,200,140,190,0.380590,0.124844,not_reported_for_figure7,5bc624ca8292fcba72ae55d13c5be03d07af03b57afc4584c2314ca08e459a49
seiler1990,10.1116/1.576952,7,b,6,2,0.253000,,gap_assigned_with_HSC,false,two_photon_magnetoabsorption_modified_Pidgeon_Brown_gap,39.771646,154.294632,2117,1905,1908,2959,1333,2134,0,200,140,190,0.380590,0.124844,not_reported_for_figure7,5bc624ca8292fcba72ae55d13c5be03d07af03b57afc4584c2314ca08e459a49
seiler1990,10.1116/1.576952,7,b,7,2,0.253000,,gap_assigned_with_HSC,false,two_photon_magnetoabsorption_modified_Pidgeon_Brown_gap,54.995243,160.037453,2197,1813,1908,2959,1333,2134,0,200,140,190,0.380590,0.124844,not_reported_for_figure7,5bc624ca8292fcba72ae55d13c5be03d07af03b57afc4584c2314ca08e459a49
seiler1990,10.1116/1.576952,7,b,8,2,0.253000,,gap_assigned_with_HSC,false,two_photon_magnetoabsorption_modified_Pidgeon_Brown_gap,70.218839,165.280899,2277,1729,1908,2959,1333,2134,0,200,140,190,0.380590,0.124844,not_reported_for_figure7,5bc624ca8292fcba72ae55d13c5be03d07af03b57afc4584c2314ca08e459a49
seiler1990,10.1116/1.576952,7,b,9,2,0.253000,,gap_assigned_with_HSC,false,two_photon_magnetoabsorption_modified_Pidgeon_Brown_gap,99.143673,174.144819,2429,1587,1908,2959,1333,2134,0,200,140,190,0.380590,0.124844,not_reported_for_figure7,5bc624ca8292fcba72ae55d13c5be03d07af03b57afc4584c2314ca08e459a49
seiler1990,10.1116/1.576952,7,b,10,2,0.253000,,gap_assigned_with_HSC,false,two_photon_magnetoabsorption_modified_Pidgeon_Brown_gap,118.934348,179.637953,2533,1499,1908,2959,1333,2134,0,200,140,190,0.380590,0.124844,not_reported_for_figure7,5bc624ca8292fcba72ae55d13c5be03d07af03b57afc4584c2314ca08e459a49
seiler1990,10.1116/1.576952,7,b,11,2,0.253000,,gap_assigned_with_HSC,false,two_photon_magnetoabsorption_modified_Pidgeon_Brown_gap,147.859182,187.627965,2685,1371,1908,2959,1333,2134,0,200,140,190,0.380590,0.124844,not_reported_for_figure7,5bc624ca8292fcba72ae55d13c5be03d07af03b57afc4584c2314ca08e459a49
seiler1990,10.1116/1.576952,7,c,1,3,0.259000,0.0015,wet_chemistry_tied_supplier_value,true,two_photon_magnetoabsorption_modified_Pidgeon_Brown_gap,5.243089,158.767123,1975,3034,1920,2969,2407,3210,0,100,150,190,0.190658,0.099626,not_reported_for_figure7,5bc624ca8292fcba72ae55d13c5be03d07af03b57afc4584c2314ca08e459a49
seiler1990,10.1116/1.576952,7,c,2,3,0.259000,0.0015,wet_chemistry_tied_supplier_value,true,two_photon_magnetoabsorption_modified_Pidgeon_Brown_gap,7.721640,158.767123,2001,3034,1920,2969,2407,3210,0,100,150,190,0.190658,0.099626,not_reported_for_figure7,5bc624ca8292fcba72ae55d13c5be03d07af03b57afc4584c2314ca08e459a49
seiler1990,10.1116/1.576952,7,c,3,3,0.259000,0.0015,wet_chemistry_tied_supplier_value,true,two_photon_magnetoabsorption_modified_Pidgeon_Brown_gap,10.200191,158.667497,2027,3036,1920,2969,2407,3210,0,100,150,190,0.190658,0.099626,not_reported_for_figure7,5bc624ca8292fcba72ae55d13c5be03d07af03b57afc4584c2314ca08e459a49
seiler1990,10.1116/1.576952,7,c,4,3,0.259000,0.0015,wet_chemistry_tied_supplier_value,true,two_photon_magnetoabsorption_modified_Pidgeon_Brown_gap,14.775977,159.663761,2075,3016,1920,2969,2407,3210,0,100,150,190,0.190658,0.099626,not_reported_for_figure7,5bc624ca8292fcba72ae55d13c5be03d07af03b57afc4584c2314ca08e459a49
seiler1990,10.1116/1.576952,7,c,5,3,0.259000,0.0015,wet_chemistry_tied_supplier_value,true,two_photon_magnetoabsorption_modified_Pidgeon_Brown_gap,19.542421,160.759651,2125,2994,1920,2969,2407,3210,0,100,150,190,0.190658,0.099626,not_reported_for_figure7,5bc624ca8292fcba72ae55d13c5be03d07af03b57afc4584c2314ca08e459a49
seiler1990,10.1116/1.576952,7,c,6,3,0.259000,0.0015,wet_chemistry_tied_supplier_value,true,two_photon_magnetoabsorption_modified_Pidgeon_Brown_gap,28.122021,162.154421,2215,2966,1920,2969,2407,3210,0,100,150,190,0.190658,0.099626,not_reported_for_figure7,5bc624ca8292fcba72ae55d13c5be03d07af03b57afc4584c2314ca08e459a49
seiler1990,10.1116/1.576952,7,c,7,3,0.259000,0.0015,wet_chemistry_tied_supplier_value,true,two_photon_magnetoabsorption_modified_Pidgeon_Brown_gap,37.845567,165.740971,2317,2894,1920,2969,2407,3210,0,100,150,190,0.190658,0.099626,not_reported_for_figure7,5bc624ca8292fcba72ae55d13c5be03d07af03b57afc4584c2314ca08e459a49
seiler1990,10.1116/1.576952,7,c,8,3,0.259000,0.0015,wet_chemistry_tied_supplier_value,true,two_photon_magnetoabsorption_modified_Pidgeon_Brown_gap,52.335558,171.021171,2469,2788,1920,2969,2407,3210,0,100,150,190,0.190658,0.099626,not_reported_for_figure7,5bc624ca8292fcba72ae55d13c5be03d07af03b57afc4584c2314ca08e459a49
seiler1990,10.1116/1.576952,7,c,9,3,0.259000,0.0015,wet_chemistry_tied_supplier_value,true,two_photon_magnetoabsorption_modified_Pidgeon_Brown_gap,75.023832,178.592777,2707,2636,1920,2969,2407,3210,0,100,150,190,0.190658,0.099626,not_reported_for_figure7,5bc624ca8292fcba72ae55d13c5be03d07af03b57afc4584c2314ca08e459a49

File: data/experimental/seiler1990_table2_low_temperature_magneto_optical.csv
composition_x,composition_sigma_x,gap_mev,gap_sigma_mev,measurement_class,reference_group,temperature_k_or_range,present_work,sample_number,composition_independent_for_gap_law,source_pdf_sha256
0.000,, -299.7,0.5,interband_magnetoabsorption,26,8,false,,true,5bc624ca8292fcba72ae55d13c5be03d07af03b57afc4584c2314ca08e459a49
0.010,, -285,,interband_magnetoabsorption,"15,16",4,false,,true,5bc624ca8292fcba72ae55d13c5be03d07af03b57afc4584c2314ca08e459a49
0.025,, -261,,interband_magnetoabsorption,"15,16",4,false,,true,5bc624ca8292fcba72ae55d13c5be03d07af03b57afc4584c2314ca08e459a49
0.050,, -207,,interband_magnetoabsorption,"15,16",4,false,,true,5bc624ca8292fcba72ae55d13c5be03d07af03b57afc4584c2314ca08e459a49
0.105,, -110,,interband_magnetoabsorption,"15,16",4,false,,true,5bc624ca8292fcba72ae55d13c5be03d07af03b57afc4584c2314ca08e459a49
0.115,, -90,,interband_magnetoabsorption,"15,16",4,false,,true,5bc624ca8292fcba72ae55d13c5be03d07af03b57afc4584c2314ca08e459a49
0.150,, -30,,interband_magnetoabsorption,"15,16",4,false,,true,5bc624ca8292fcba72ae55d13c5be03d07af03b57afc4584c2314ca08e459a49
0.185,,35,,interband_magnetoabsorption,"15,16",4,false,,true,5bc624ca8292fcba72ae55d13c5be03d07af03b57afc4584c2314ca08e459a49
0.215,,86,,interband_magnetoabsorption,"15,16",4,false,,true,5bc624ca8292fcba72ae55d13c5be03d07af03b57afc4584c2314ca08e459a49
0.250,,161,,interband_magnetoabsorption,"15,16",4,false,,true,5bc624ca8292fcba72ae55d13c5be03d07af03b57afc4584c2314ca08e459a49
0.280,,208,,interband_magnetoabsorption,"15,16",4,false,,true,5bc624ca8292fcba72ae55d13c5be03d07af03b57afc4584c2314ca08e459a49
0.193,,56,,electron_spin_resonance,18,4,false,,true,5bc624ca8292fcba72ae55d13c5be03d07af03b57afc4584c2314ca08e459a49
0.203,,64,3,cyclotron_combined_and_cyclotron_phonon_resonance,19,4,false,,true,5bc624ca8292fcba72ae55d13c5be03d07af03b57afc4584c2314ca08e459a49
0.234,,119,,four_photon_mixing_esr,20,4,false,,true,5bc624ca8292fcba72ae55d13c5be03d07af03b57afc4584c2314ca08e459a49
0.239,,122,1,two_photon_magnetoabsorption,present_work,2-10,true,1,false,5bc624ca8292fcba72ae55d13c5be03d07af03b57afc4584c2314ca08e459a49
0.259,0.0015,158.5,1,two_photon_magnetoabsorption,present_work,2-10,true,3,true,5bc624ca8292fcba72ae55d13c5be03d07af03b57afc4584c2314ca08e459a49
0.277,0.0010,195,1,two_photon_magnetoabsorption,present_work,2-10,true,4,true,5bc624ca8292fcba72ae55d13c5be03d07af03b57afc4584c2314ca08e459a49
0.300,0.0035,224,2,two_photon_magnetoabsorption,present_work,2-10,true,5,true,5bc624ca8292fcba72ae55d13c5be03d07af03b57afc4584c2314ca08e459a49
