Repository: Kajin-0/MCT-research

# MCT Research

A private, hypothesis-driven research program for developing stronger analytical models of $\mathrm{Hg}_{1-x}\mathrm{Cd}_x\mathrm{Te}$ (MCT), with an initial focus on the composition- and temperature-dependent bandgap.

## Objective

Develop an analytical successor to purely empirical bandgap equations by connecting:

1. relativistic electronic structure,
2. alloy disorder,
3. electron–phonon renormalization,
4. thermal expansion,
5. the 8-band Kane model,
6. and experimentally measurable optical and magneto-optical observables.

The intended output is not merely another polynomial fit. The target is a compact, uncertainty-aware analytical model whose terms have identifiable physical origins and whose predictive performance can be tested against held-out data.

## Scientific status

This repository is exploratory research. A derivation, conjecture, or numerical result is **not treated as novel or correct merely because it appears here**. Claims advance through the following states:

- `conjecture`
- `derived`
- `numerically checked`
- `experimentally benchmarked`
- `literature-audited`
- `candidate novel result`

No novelty claim should be made until both a systematic literature audit and an independent reproducibility check are complete.

## Core research question

Can the signed bulk gap

$$
E_g(x,T)=E_{\Gamma_6}(x,T)-E_{\Gamma_8}(x,T)
$$

be replaced by a physics-constrained expression of the form

$$
E_g(x,T)=E_g^{\mathrm{stat}}(x)
+\Delta E_g^{\mathrm{ep}}(x,T)

# Hansen dataset reconstruction

**Issue:** #1  
**Status:** primary paper acquired; 22-study citation graph reconstructed; 16 Table I points extracted; raw specimen-level dataset remains incomplete  
**Rule:** do not generate pseudo-data from the published polynomial and call it the Hansen dataset

## Objective

Reconstruct, at datum level, the evidence underlying G. L. Hansen, J. L. Schmit, and T. N. Casselman, “Energy gap versus alloy composition and temperature in HgCdTe,” *Journal of Applied Physics* **53**(10), 7099–7101 (1982), DOI `10.1063/1.330018`.

The published equation is

$$
E_g(x,T)=
-0.302+1.93x-0.81x^2+0.832x^3
+5.35\times10^{-4}T(1-2x),
$$

with $E_g$ in eV and $T$ in K.

## Primary-paper findings

### Evidence domain

The authors state that the fit combines data from 22 different studies. The practical fit domain was

$$
0\le x\le0.6
$$

plus the CdTe endpoint $x=1$, over

$$
4.2\le T\le300\ \mathrm K.
$$

Although the final expression spans $0\le x\le1$, the paper explicitly calls the true composition dependence for approximately $x\gtrsim0.6$ conjectural.

### Exact 22-study count

The 22 data sources are now resolved at citation and role level in `hansen_1982_source_graph.csv`.

The paper has only 21 numbered data references because Ref. 6 contains two independent private datasets:

- Rawe photoconductors;
- Tobin photodiodes.

The count is

$$
4\text{ sources in Refs. 1--4}
+2\text{ datasets in Ref. 6}
+14\text{ sources in Refs. 7--20}

### Measurement heterogeneity

The fit combines optical and magneto-optical measurements. The optical data do not share one operational gap definition:

- Finkman–Nemirovsky: optical transmission at $\alpha=1000\ \mathrm{cm^{-1}}$;
- Scott: optical transmission at $\alpha=500\ \mathrm{cm^{-1}}$;
- Schmit–Stelzer: detector half-peak cutoff, argued to approximate $\alpha=500\ \mathrm{cm^{-1}}$ for their 10 µm detectors;
- Tobin photodiodes and Rawe photoconductors: 50% detector cutoff, approximately $\alpha=500\ \mathrm{cm^{-1}}$;
- magneto-optical sources: several distinct techniques inherited from the cited literature.

The paper acknowledges that optical experiments directly measure a cutoff energy $E_{co}$ rather than necessarily the fundamental quasiparticle gap. Hansen et al. associate $E_{co}$ with $E_g$ because the optical and magneto-optical datasets appeared mutually consistent at the precision then available.

## Recovered numerical data

`measurements.csv` now contains the 16 numerical values printed in Table I:

- 7 Tobin photodiode cutoff points at 80 K;
- 9 Rawe photoconductor cutoff points at 80 K.

These are direct primary-table transcriptions, but they represent detector cutoff energies rather than a uniform modern fundamental-gap observable. They have no stated datum-level uncertainty in the paper.

## Files

- `hansen_1982_source_graph.csv` — every numbered reference, its role, and the exact reconstruction of the 22 data sources.
- `source_inventory.csv` — broader primary, inherited, theoretical, and later-validation inventory.
- `acquisition_log.md` — acquisition and audit record, including file hash.
- `measurements.csv` — recovered numerical observations; currently the 16 Table I points.
- `digitization_log.csv` — figure-coordinate provenance and calibration.
- `fit_reproduction.json` — exact model, weights, optimizer, and coefficient covariance when reproducible.
- `residuals.csv` — residuals in energy before wavelength conversion.

File: data/hansen/dornhaus1977_band_parameters.csv
parameter_id,source_id,composition_x,temperature_k,gap_eV,band_edge_mass_m0,band_edge_g_factor,table1_sample_numbers,evidence_layer,independent_gap_observation,provenance_status,source_location,notes
DN77_BP_X0165,DORNHAUS1977_HSC_R13,0.165,4.2,0.014,0.0012,-800,1,source_tabulated_transport_model_parameter,false,current_paper_does_not_describe_independent_gap_extraction,page 43 Table 1,Values repeat by composition and are not raw transverse-magnetoresistance observables
DN77_BP_X0170,DORNHAUS1977_HSC_R13,0.170,4.2,0.0245,0.0020,-500,2,source_tabulated_transport_model_parameter,false,current_paper_does_not_describe_independent_gap_extraction,page 43 Table 1,Values repeat by composition and are not raw transverse-magnetoresistance observables
DN77_BP_X0185,DORNHAUS1977_HSC_R13,0.185,4.2,0.047,0.0042,-240,3,source_tabulated_transport_model_parameter,false,current_paper_does_not_describe_independent_gap_extraction,page 43 Table 1,Values repeat by composition and are not raw transverse-magnetoresistance observables
DN77_BP_X0200,DORNHAUS1977_HSC_R13,0.200,4.2,0.070,0.0065,-156,4;5;6;7;9,source_tabulated_transport_model_parameter,false,current_paper_does_not_describe_independent_gap_extraction,page 43 Table 1,Values repeat by composition and are not raw transverse-magnetoresistance observables
DN77_BP_X0216,DORNHAUS1977_HSC_R13,0.216,4.2,0.096,0.0088,-105,8,source_tabulated_transport_model_parameter,false,current_paper_does_not_describe_independent_gap_extraction,page 43 Table 1,Values repeat by composition and are not raw transverse-magnetoresistance observables

File: data/hansen/dornhaus1977_powerlaw_ranges.csv
range_id,source_id,sample_id,temperature_k,alpha,magnetic_field_min_t,magnetic_field_max_t,fit_status,direct_observable,source_location,notes
DN77_R1,DORNHAUS1977_HSC_R13,DN77_S1,4.2,1.45,2,8,single_approximate_log_log_fit,transverse_resistivity_power_law_exponent,page 43 Table 1,No exact power law claimed; straight-line approximation over printed field interval
DN77_R2,DORNHAUS1977_HSC_R13,DN77_S2,4.2,1.8,5,8,single_approximate_log_log_fit,transverse_resistivity_power_law_exponent,page 43 Table 1,No exact power law claimed; straight-line approximation over printed field interval
DN77_R3,DORNHAUS1977_HSC_R13,DN77_S3,4.2,1.6,2,8,single_approximate_log_log_fit,transverse_resistivity_power_law_exponent,page 43 Table 1,No exact power law claimed; straight-line approximation over printed field interval
DN77_R4,DORNHAUS1977_HSC_R13,DN77_S4,4.2,1.7,5,8,single_approximate_log_log_fit,transverse_resistivity_power_law_exponent,page 43 Table 1,No exact power law claimed; straight-line approximation over printed field interval
DN77_R5A,DORNHAUS1977_HSC_R13,DN77_S5,4.2,2.0,4,15,single_approximate_log_log_fit,transverse_resistivity_power_law_exponent,page 43 Table 1,No exact power law claimed; straight-line approximation over printed field interval
DN77_R5B,DORNHAUS1977_HSC_R13,DN77_S5,1.5,2.3,3,8,low_temperature_piecewise_fit,transverse_resistivity_power_law_exponent,page 43 Table 1,No exact power law claimed; straight-line approximation over printed field interval
DN77_R5C,DORNHAUS1977_HSC_R13,DN77_S5,1.5,1.6,8,10,low_temperature_piecewise_fit,transverse_resistivity_power_law_exponent,page 43 Table 1,No exact power law claimed; straight-line approximation over printed field interval
DN77_R6,DORNHAUS1977_HSC_R13,DN77_S6,4.2,1.4,3,15,single_approximate_log_log_fit,transverse_resistivity_power_law_exponent,page 43 Table 1,No exact power law claimed; straight-line approximation over printed field interval
DN77_R7,DORNHAUS1977_HSC_R13,DN77_S7,4.2,1.6,2,8,single_approximate_log_log_fit,transverse_resistivity_power_law_exponent,page 43 Table 1,No exact power law claimed; straight-line approximation over printed field interval
DN77_R8A,DORNHAUS1977_HSC_R13,DN77_S8,4.2,1.6,2,15,single_approximate_log_log_fit,transverse_resistivity_power_law_exponent,page 43 Table 1,No exact power law claimed; straight-line approximation over printed field interval
DN77_R8B,DORNHAUS1977_HSC_R13,DN77_S8,1.43,2.1,1,4,low_temperature_piecewise_fit,transverse_resistivity_power_law_exponent,page 43 Table 1,No exact power law claimed; straight-line approximation over printed field interval
DN77_R8C,DORNHAUS1977_HSC_R13,DN77_S8,1.43,1.1,6,10,low_temperature_piecewise_fit,transverse_resistivity_power_law_exponent,page 43 Table 1,No exact power law claimed; straight-line approximation over printed field interval
DN77_R9,DORNHAUS1977_HSC_R13,DN77_S9,4.2,1.0,1,15,single_approximate_log_log_fit,transverse_resistivity_power_law_exponent,page 43 Table 1,No exact power law claimed; straight-line approximation over printed field interval

File: data/hansen/guldner1977_hsc_r15_hansen_ingestion_candidates.csv
candidate_id,source_record_id,composition_x,interaction_gap_meV,temperature_k,source_native_gap_determination,source_location,hansen_assignment_resolved,independent_validation,notes
HSC_R15_0250,G77II_GAP_X0250,0.250,161,4.2,true,"Figures 1-4 and captions, pages 150-152",false,false,Candidate fitted-lineage point; Hansen marker identity cannot be assigned from plot proximity
HSC_R15_0215,G77II_GAP_X0215,0.215,86,4.2,true,"Figure 6 and text, pages 152-153",false,false,Candidate fitted-lineage point; Hansen marker identity cannot be assigned from plot proximity
HSC_R15_0280,G77II_GAP_X0280,0.280,208,4.2,true,"Figure 7 and text, pages 153-154",false,false,Candidate fitted-lineage point; Hansen marker identity cannot be assigned from plot proximity
HSC_R15_0150,G77II_GAP_X0150,0.150,-30,4.2,true,"Figures 8-9 and text, pages 154-155",false,false,Candidate fitted-lineage point; Hansen marker identity cannot be assigned from plot proximity
HSC_R15_0185,G77II_GAP_X0185,0.185,35,4.2,true,"Figure 10 and text, pages 154-156",false,false,Candidate fitted-lineage point; Hansen marker identity cannot be assigned from plot proximity
