Repository: Kajin-0/MCT-research

# MCT Research

A private, hypothesis-driven research program for developing stronger analytical models of $\mathrm{Hg}_{1-x}\mathrm{Cd}_x\mathrm{Te}$ (MCT), with an initial focus on the composition- and temperature-dependent bandgap.

## Objective

Develop an analytical successor to purely empirical bandgap equations by connecting:

1. relativistic electronic structure,
2. alloy disorder,
3. electron–phonon renormalization,
4. thermal expansion,
5. the 8-band Kane model,
6. and experimentally measurable optical and magneto-optical observables.

The intended output is not merely another polynomial fit. The target is a compact, uncertainty-aware analytical model whose terms have identifiable physical origins and whose predictive performance can be tested against held-out data.

## Scientific status

This repository is exploratory research. A derivation, conjecture, or numerical result is **not treated as novel or correct merely because it appears here**. Claims advance through the following states:

- `conjecture`
- `derived`
- `numerically checked`
- `experimentally benchmarked`
- `literature-audited`
- `candidate novel result`

No novelty claim should be made until both a systematic literature audit and an independent reproducibility check are complete.

## Core research question

Can the signed bulk gap

$$
E_g(x,T)=E_{\Gamma_6}(x,T)-E_{\Gamma_8}(x,T)
$$

be replaced by a physics-constrained expression of the form

$$
E_g(x,T)=E_g^{\mathrm{stat}}(x)
+\Delta E_g^{\mathrm{ep}}(x,T)

# Hansen dataset reconstruction

**Issue:** #1  
**Status:** primary paper acquired; 22-study citation graph reconstructed; 16 Table I points extracted; raw specimen-level dataset remains incomplete  
**Rule:** do not generate pseudo-data from the published polynomial and call it the Hansen dataset

## Objective

Reconstruct, at datum level, the evidence underlying G. L. Hansen, J. L. Schmit, and T. N. Casselman, “Energy gap versus alloy composition and temperature in HgCdTe,” *Journal of Applied Physics* **53**(10), 7099–7101 (1982), DOI `10.1063/1.330018`.

The published equation is

$$
E_g(x,T)=
-0.302+1.93x-0.81x^2+0.832x^3
+5.35\times10^{-4}T(1-2x),
$$

with $E_g$ in eV and $T$ in K.

## Primary-paper findings

### Evidence domain

The authors state that the fit combines data from 22 different studies. The practical fit domain was

$$
0\le x\le0.6
$$

plus the CdTe endpoint $x=1$, over

$$
4.2\le T\le300\ \mathrm K.
$$

Although the final expression spans $0\le x\le1$, the paper explicitly calls the true composition dependence for approximately $x\gtrsim0.6$ conjectural.

### Exact 22-study count

The 22 data sources are now resolved at citation and role level in `hansen_1982_source_graph.csv`.

The paper has only 21 numbered data references because Ref. 6 contains two independent private datasets:

- Rawe photoconductors;
- Tobin photodiodes.

The count is

$$
4\text{ sources in Refs. 1--4}
+2\text{ datasets in Ref. 6}
+14\text{ sources in Refs. 7--20}

### Measurement heterogeneity

The fit combines optical and magneto-optical measurements. The optical data do not share one operational gap definition:

- Finkman–Nemirovsky: optical transmission at $\alpha=1000\ \mathrm{cm^{-1}}$;
- Scott: optical transmission at $\alpha=500\ \mathrm{cm^{-1}}$;
- Schmit–Stelzer: detector half-peak cutoff, argued to approximate $\alpha=500\ \mathrm{cm^{-1}}$ for their 10 µm detectors;
- Tobin photodiodes and Rawe photoconductors: 50% detector cutoff, approximately $\alpha=500\ \mathrm{cm^{-1}}$;
- magneto-optical sources: several distinct techniques inherited from the cited literature.

The paper acknowledges that optical experiments directly measure a cutoff energy $E_{co}$ rather than necessarily the fundamental quasiparticle gap. Hansen et al. associate $E_{co}$ with $E_g$ because the optical and magneto-optical datasets appeared mutually consistent at the precision then available.

## Recovered numerical data

`measurements.csv` now contains the 16 numerical values printed in Table I:

- 7 Tobin photodiode cutoff points at 80 K;
- 9 Rawe photoconductor cutoff points at 80 K.

These are direct primary-table transcriptions, but they represent detector cutoff energies rather than a uniform modern fundamental-gap observable. They have no stated datum-level uncertainty in the paper.

## Files

- `hansen_1982_source_graph.csv` — every numbered reference, its role, and the exact reconstruction of the 22 data sources.
- `source_inventory.csv` — broader primary, inherited, theoretical, and later-validation inventory.
- `acquisition_log.md` — acquisition and audit record, including file hash.
- `measurements.csv` — recovered numerical observations; currently the 16 Table I points.
- `digitization_log.csv` — figure-coordinate provenance and calibration.
- `fit_reproduction.json` — exact model, weights, optimizer, and coefficient covariance when reproducible.
- `residuals.csv` — residuals in energy before wavelength conversion.

File: data/hansen/aliev1970_table1_effective_mass.csv
record_id,source_id,temperature_k,composition_x,carrier_density_1e17_cm3,carrier_density_cm3,gap_eV,gap_provenance,alpha_infinity_uV_per_K,band_edge_mass_theory_m0,band_edge_mass_source_exp_label_m0,conduction_mass_theory_m0,conduction_mass_source_exp_label_m0,source_location,notes
AL70_T1_001,ALIEV1970_HSC_R12,300,0.05,2.0,2e+17,-0.07,Equation_3_empirical_input_not_independent_measurement,175,0.0058,0.004,0.0206,0.020,K42 Table 1,"Columns marked exp. remain thermopower/Hall/Kane-model conditioned; no covariance reported"
AL70_T1_002,ALIEV1970_HSC_R12,300,0.10,0.6,6e+16,+0.01,Equation_3_empirical_input_not_independent_measurement,199,0.0009,0.003,0.0094,0.010,K42 Table 1,"Columns marked exp. remain thermopower/Hall/Kane-model conditioned; no covariance reported"
AL70_T1_003,ALIEV1970_HSC_R12,300,0.10,0.7,7e+16,+0.01,Equation_3_empirical_input_not_independent_measurement,233,0.0009,0.003,0.0097,0.013,K42 Table 1,"Columns marked exp. remain thermopower/Hall/Kane-model conditioned; no covariance reported"
AL70_T1_004,ALIEV1970_HSC_R12,300,0.10,0.8,8e+16,+0.01,Equation_3_empirical_input_not_independent_measurement,188,0.0009,0.003,0.0110,0.013,K42 Table 1,"Columns marked exp. remain thermopower/Hall/Kane-model conditioned; no covariance reported"
AL70_T1_005,ALIEV1970_HSC_R12,300,0.10,1.0,1e+17,+0.01,Equation_3_empirical_input_not_independent_measurement,160,0.0009,0.003,0.0156,0.015,K42 Table 1,"Columns marked exp. remain thermopower/Hall/Kane-model conditioned; no covariance reported"
AL70_T1_006,ALIEV1970_HSC_R12,300,0.10,2.0,2e+17,+0.01,Equation_3_empirical_input_not_independent_measurement,180,0.0009,0.003,0.0196,0.021,K42 Table 1,"Columns marked exp. remain thermopower/Hall/Kane-model conditioned; no covariance reported"
AL70_T1_007,ALIEV1970_HSC_R12,300,0.10,3.3,3.3e+17,+0.01,Equation_3_empirical_input_not_independent_measurement,128,0.0009,0.003,0.0200,0.021,K42 Table 1,"Columns marked exp. remain thermopower/Hall/Kane-model conditioned; no covariance reported"
AL70_T1_008,ALIEV1970_HSC_R12,300,0.10,6.4,6.4e+17,+0.01,Equation_3_empirical_input_not_independent_measurement,102,0.0009,0.003,0.0240,0.025,K42 Table 1,"Columns marked exp. remain thermopower/Hall/Kane-model conditioned; no covariance reported"
AL70_T1_009,ALIEV1970_HSC_R12,300,0.14,1.0,1e+17,+0.07,Equation_3_empirical_input_not_independent_measurement,216,0.0060,0.006,0.0168,0.016,K42 Table 1,"Columns marked exp. remain thermopower/Hall/Kane-model conditioned; no covariance reported"
AL70_T1_010,ALIEV1970_HSC_R12,300,0.15,1.0,1e+17,+0.09,Equation_3_empirical_input_not_independent_measurement,208,0.0073,0.006,0.0173,0.015,K42 Table 1,"Columns marked exp. remain thermopower/Hall/Kane-model conditioned; no covariance reported"
AL70_T1_011,ALIEV1970_HSC_R12,300,0.20,1.0,1e+17,+0.17,Equation_3_empirical_input_not_independent_measurement,250,0.0136,0.013,0.0216,0.018,K42 Table 1,"Columns marked exp. remain thermopower/Hall/Kane-model conditioned; no covariance reported"

File: data/hansen/elliott1972_table1_carriers.csv
observation_id,sample_id,temperature_k,pressure_condition,carrier,concentration_cm3,mobility_cm2_v_s,value_status,source_location,notes
ELL72_T1_7B_77_H,7B,77,P_gt_5_kbar,hole,1.5e16,450,exact_table,Table I,"High-pressure limiting hole values; footnoted P>5 kbar, not atmospheric-pressure hole values."
ELL72_T1_7B_77_E,7B,77,P_eq_0,electron,5.3e15,3.7e5,exact_table,Table I,
ELL72_T1_7B1_77_H,7B1,77,P_eq_0,hole,6.3e17,174,exact_table,Table I,
ELL72_T1_7B1_77_E,7B1,77,P_eq_0,electron,3.0e15,3.2e4,exact_table,Table I,
ELL72_T1_8B_77_H,8B,77,P_eq_0,hole,8.3e17,168,exact_table,Table I,
ELL72_T1_8B_77_E,8B,77,P_eq_0,electron,4.8e15,2.5e4,exact_table,Table I,
ELL72_T1_7B_4P2_E,7B,4.2,P_eq_0,electron,3.4e14,6.3e5,exact_table,Table I,"Hole values omitted by source."
ELL72_T1_7B1_4P2_H,7B1,4.2,P_eq_0,hole,1.5e17,76,exact_table,Table I,
ELL72_T1_7B1_4P2_E,7B1,4.2,P_eq_0,electron,8.8e14,4.6e4,exact_table,Table I,
ELL72_T1_8B_4P2_H,8B,4.2,P_eq_0,hole,7.6e17,78,exact_table,Table I,
ELL72_T1_8B_4P2_E,8B,4.2,P_eq_0,electron,3.2e15,1.6e4,exact_table,Table I,

File: data/hansen/elliott1972_table2_gap_candidates.csv
observation_id,sample_id,temperature_k,composition_x,composition_half_width_x,hole_mass_ratio_assumption,fermi_energy_from_valence_mev,zero_pressure_gap_mev,value_status,measurement_class,source_location,hansen_candidate_status,notes
ELL72_T2_7B_4P2,7B,4.2,0.149,0.005,,9,-16,exact_table_model_output,pressure_magnetotransport_kane_kp,Table II,candidate_not_proven,"Source model-derived signed gap."
ELL72_T2_7B1_4P2,7B1,4.2,0.149,0.005,,16,-10,exact_table_model_output,pressure_magnetotransport_kane_kp,Table II,candidate_not_proven,"Source model-derived signed gap."
ELL72_T2_8B_4P2,8B,4.2,0.138,0.005,,20,-33,exact_table_model_output,pressure_magnetotransport_kane_kp,Table II,candidate_not_proven,"Source model-derived signed gap."
ELL72_T2_7B_77_MH03,7B,77,0.149,0.005,0.3,23,-8.0,exact_table_model_output,pressure_magnetotransport_kane_kp,Table II,candidate_not_proven,"Alternative 77 K solution using heavy-hole mass 0.3 m0."
ELL72_T2_7B_77_MH07,7B,77,0.149,0.005,0.7,31,2.0,exact_table_model_output,pressure_magnetotransport_kane_kp,Table II,candidate_not_proven,"Alternative 77 K solution using heavy-hole mass 0.7 m0."

File: data/hansen/guldner1977_hsc_r15_band_parameter_constraints.csv
parameter_id,scope,composition_x,interaction_gap_meV,parameter,value,uncertainty,unit,status,source_location,interpretation,notes
G77II_P_DELTA,global,,,Delta,1,,eV,fixed_assumption,"Section 4, page 156",spin_orbit_splitting_fixed_composition_independent,Adopted rather than independently estimated for each alloy
G77II_P_GAMMA1,global,,,gamma1,4.5,1.5,dimensionless,reported_limit,"Section 4, page 156",modified_luttinger_parameter,Source-level range; not pointwise statistical covariance
G77II_P_KAPPA,global,,,kappa,-1,0.5,dimensionless,reported_limit,"Section 4, page 156",modified_luttinger_parameter,Source-level range; not pointwise statistical covariance
G77II_P_GAMMA_COMBINATION,global,,,gamma1_minus_2gamma,2.5,0.5,dimensionless,reported_correlation_constraint,"Section 4, page 156",correlated_modified_luttinger_parameters,Does not provide a covariance matrix
G77II_P_MHH,global,,,m_h_over_m0,0.4,0.1,dimensionless,derived_reported_constraint,"Section 4, pages 156-157",heavy_hole_effective_mass,Major uncertainty attributed to neglected valence-band warping
G77II_X0250_EP,representative_fit,0.250,161,Ep,19,,eV,best_fit_value,"Section 2, page 152",Kane_energy,Representative alloy fit; no pointwise uncertainty printed
G77II_X0250_GAMMA1,representative_fit,0.250,161,gamma1,5,,dimensionless,best_fit_value,"Section 2, page 152",modified_luttinger_parameter,Representative alloy fit; no pointwise uncertainty printed
G77II_X0250_GAMMA,representative_fit,0.250,161,gamma,1.5,,dimensionless,best_fit_value,"Section 2, page 152",modified_luttinger_parameter,Representative alloy fit; no pointwise uncertainty printed
G77II_X0250_KAPPA,representative_fit,0.250,161,kappa,-0.5,,dimensionless,best_fit_value,"Section 2, page 152",modified_luttinger_parameter,Representative alloy fit; no pointwise uncertainty printed
G77II_X0215_EP,representative_fit,0.215,86,Ep,19,,eV,best_fit_value,"Section 2, page 153",Kane_energy,Representative alloy fit; no pointwise uncertainty printed
G77II_X0215_GAMMA1,representative_fit,0.215,86,gamma1,3,,dimensionless,best_fit_value,"Section 2, page 153",modified_luttinger_parameter,Representative alloy fit; no pointwise uncertainty printed
G77II_X0215_GAMMA,representative_fit,0.215,86,gamma,0.25,,dimensionless,best_fit_value,"Section 2, page 153",modified_luttinger_parameter,Representative alloy fit; no pointwise uncertainty printed
G77II_X0215_KAPPA,representative_fit,0.215,86,kappa,-1.25,,dimensionless,best_fit_value,"Section 2, page 153",modified_luttinger_parameter,Representative alloy fit; no pointwise uncertainty printed
G77II_X0280_EP,representative_fit,0.280,208,Ep,19,,eV,best_fit_value,"Section 2.1, page 153",Kane_energy,Representative alloy fit; no pointwise uncertainty printed
G77II_X0280_GAMMA1,representative_fit,0.280,208,gamma1,5,,dimensionless,best_fit_value,"Section 2.1, page 153",modified_luttinger_parameter,Representative alloy fit; no pointwise uncertainty printed
G77II_X0280_GAMMA,representative_fit,0.280,208,gamma,1.5,,dimensionless,best_fit_value,"Section 2.1, page 153",modified_luttinger_parameter,Representative alloy fit; no pointwise uncertainty printed
G77II_X0280_KAPPA,representative_fit,0.280,208,kappa,-0.5,,dimensionless,best_fit_value,"Section 2.1, page 153",modified_luttinger_parameter,Representative alloy fit; no pointwise uncertainty printed

File: data/hansen/stankiewicz1972_table1_parameters.csv
record_id,source_id,composition_x,composition_half_width_x,gap_77k_eV,gap_77k_half_width_eV,gap_280k_eV,gap_280k_half_width_eV,pressure_coefficient_meV_per_katm,pressure_coefficient_half_width_meV_per_katm,pressure_coefficient_eV_per_atm,pressure_coefficient_half_width_eV_per_atm,temperature_coefficient_eV_per_K,temperature_coefficient_half_width_eV_per_K,evidence_class,source_location
SG72_T1_X007,STANKIEWICZ1972_HSC_R10,0.07,0.005,-0.122,0.006,-0.035,0.006,9.5,0.5,9.5e-6,0.5e-6,4.4e-4,0.5e-4,source_model_fit_output,Table_1_page_391
SG72_T1_X0095,STANKIEWICZ1972_HSC_R10,0.095,0.005,-0.096,0.006,-0.008,0.006,10.5,0.5,10.5e-6,0.5e-6,4.3e-4,0.5e-4,source_model_fit_output,Table_1_page_391
SG72_T1_X013,STANKIEWICZ1972_HSC_R10,0.13,0.005,-0.035,0.006,0.049,0.006,9.6,0.5,9.6e-6,0.5e-6,4.0e-4,0.5e-4,source_model_fit_output,Table_1_page_391
SG72_T1_X018,STANKIEWICZ1972_HSC_R10,0.18,0.005,0.042,0.006,0.117,0.006,8.5,0.5,8.5e-6,0.5e-6,3.8e-4,0.5e-4,source_model_fit_output,Table_1_page_391
