Repository: Kajin-0/MCT-research

# MCT Research

A private, hypothesis-driven research program for developing stronger analytical models of $\mathrm{Hg}_{1-x}\mathrm{Cd}_x\mathrm{Te}$ (MCT), with an initial focus on the composition- and temperature-dependent bandgap.

## Objective

Develop an analytical successor to purely empirical bandgap equations by connecting:

1. relativistic electronic structure,
2. alloy disorder,
3. electron–phonon renormalization,
4. thermal expansion,
5. the 8-band Kane model,
6. and experimentally measurable optical and magneto-optical observables.

The intended output is not merely another polynomial fit. The target is a compact, uncertainty-aware analytical model whose terms have identifiable physical origins and whose predictive performance can be tested against held-out data.

## Scientific status

This repository is exploratory research. A derivation, conjecture, or numerical result is **not treated as novel or correct merely because it appears here**. Claims advance through the following states:

- `conjecture`
- `derived`
- `numerically checked`
- `experimentally benchmarked`
- `literature-audited`
- `candidate novel result`

No novelty claim should be made until both a systematic literature audit and an independent reproducibility check are complete.

## Core research question

Can the signed bulk gap

$$
E_g(x,T)=E_{\Gamma_6}(x,T)-E_{\Gamma_8}(x,T)
$$

be replaced by a physics-constrained expression of the form

$$
E_g(x,T)=E_g^{\mathrm{stat}}(x)
+\Delta E_g^{\mathrm{ep}}(x,T)
+\Delta E_g^{\mathrm{QH}}(x,T)
+\Delta E_g^{\mathrm{disorder}}(x,T),
$$

# Laurenti 1990 data reconstruction

**Primary source:** J. P. Laurenti et al., “Temperature dependence of the fundamental absorption edge of mercury cadmium telluride,” *Journal of Applied Physics* **67**, 6454–6460 (1990), DOI `10.1063/1.345119`.

## Epistemic separation

This directory deliberately separates four different objects that appear in the paper.

### 1. Direct experimental series

Figure 2 full squares represent the authors’ LPE specimens measured by transmission or derivative absorption from approximately 2 to 300 K. The interband edge was obtained with a three-dimensional direct-allowed exciton model. The paper reports article-level edge accuracy better than approximately 3 meV.

These are experimental observations, but the individual coordinates are not printed in a table. They are mapped in `figure2_series_manifest.csv` and remain pending calibrated digitization.

### 2. Inherited literature series

Figure 2 open squares include Hg-rich values compiled through Weiler. Several plotted compositions were adjusted relative to nominal Scott values. Laurenti reports roughly 2% composition uncertainty and a best overall average correction of 2.3%.

Adjusted and nominal values must remain separate. A composition corrected to improve gap agreement is not independent composition metrology.

### 3. Published equation grid

`laurenti1990_table4_gap_grid.csv` transcribes Table IV. Those values were calculated from Eq. (7). They are useful for reproduction and regression testing but are **not validation data**.

Two entries are flagged:

- at `x=0.950`, the printed 400 K value is 1.402 eV, while direct evaluation of Eq. (7) gives 1.401487 eV;
- at `x=0.165`, the printed/OCR 0 K boundary value is 0.000 eV, while Eq. (7) gives approximately -0.006201 eV.

The printed values are preserved rather than silently overwritten.

### 4. Model-derived effective masses

`laurenti1990_table5_effective_mass_grid.csv` transcribes Table V. The values come from a five-band $k\cdot p$ expression using the empirical gap relation and assumed/interpolated band parameters. They are model propagation, not independent effective-mass measurements.

## Figure 2 digitization protocol

A pointwise digitization must record:

1. the exact page image and crop hash;
2. pixel coordinates of the four axis calibration points;
3. whether the point is a full square, open square, triangle, or fitted line;
4. adjusted and nominal composition labels separately;
5. temperature and energy pixel uncertainty;
6. overlap or occlusion with the fitted curve;
7. source class and specimen grouping;
8. an added energy uncertainty no smaller than the calibration/digitization error;
9. the article-level approximately 3 meV edge-extraction scale separately from digitization uncertainty.

Fitted lines must never be sampled and entered as observations. Table IV must never be used as a surrogate for the experimental points in Figure 2.

## Present status

- analytical formula: primary verified;
- Table IV gap grid: transcribed with two flags;
- Table V mass grid: transcribed;
- Figure 2 series identities: mapped;
- Figure 2 point coordinates: not yet digitized;
- specimen-level composition uncertainties: not fully recovered;
- full reproduction of the least-mean-squares fit: incomplete.

File: data/laurenti/laurenti1990_table4_gap_grid.csv
composition_x,gap_0k_ev,gap_100k_ev,gap_200k_ev,gap_300k_ev,gap_400k_ev,gap_500k_ev,source_kind,source_table,transcription_status,notes
1.000,1.606,1.588,1.559,1.529,1.497,1.466,published_equation_grid,Laurenti_1990_Table_IV,primary_table_transcription,
0.950,1.504,1.487,1.460,1.431,1.402,1.372,published_equation_grid,Laurenti_1990_Table_IV,primary_table_transcription,"Printed 400 K entry transcribed as 1.402 eV; Eq. (7) evaluates to 1.401487 eV and rounds conventionally to 1.401 eV, so the 1 meV difference may be table rounding or typography."
0.900,1.403,1.387,1.362,1.335,1.307,1.280,published_equation_grid,Laurenti_1990_Table_IV,primary_table_transcription,
0.850,1.303,1.288,1.265,1.240,1.215,1.190,published_equation_grid,Laurenti_1990_Table_IV,primary_table_transcription,
0.800,1.203,1.189,1.169,1.147,1.124,1.102,published_equation_grid,Laurenti_1990_Table_IV,primary_table_transcription,
0.750,1.104,1.092,1.074,1.055,1.036,1.016,published_equation_grid,Laurenti_1990_Table_IV,primary_table_transcription,
0.700,1.006,0.995,0.980,0.965,0.949,0.933,published_equation_grid,Laurenti_1990_Table_IV,primary_table_transcription,
0.650,0.908,0.900,0.888,0.876,0.864,0.851,published_equation_grid,Laurenti_1990_Table_IV,primary_table_transcription,
0.600,0.811,0.805,0.797,0.789,0.781,0.772,published_equation_grid,Laurenti_1990_Table_IV,primary_table_transcription,
0.550,0.714,0.711,0.708,0.703,0.699,0.695,published_equation_grid,Laurenti_1990_Table_IV,primary_table_transcription,
0.500,0.619,0.619,0.619,0.620,0.620,0.621,published_equation_grid,Laurenti_1990_Table_IV,primary_table_transcription,
0.450,0.523,0.527,0.532,0.538,0.543,0.548,published_equation_grid,Laurenti_1990_Table_IV,primary_table_transcription,
0.400,0.429,0.437,0.447,0.457,0.468,0.478,published_equation_grid,Laurenti_1990_Table_IV,primary_table_transcription,
0.350,0.335,0.347,0.363,0.378,0.394,0.410,published_equation_grid,Laurenti_1990_Table_IV,primary_table_transcription,
0.300,0.242,0.259,0.280,0.302,0.323,0.345,published_equation_grid,Laurenti_1990_Table_IV,primary_table_transcription,
0.250,0.150,0.171,0.199,0.226,0.254,0.282,published_equation_grid,Laurenti_1990_Table_IV,primary_table_transcription,
0.200,0.058,0.085,0.119,0.153,0.187,0.222,published_equation_grid,Laurenti_1990_Table_IV,primary_table_transcription,
0.195,0.049,0.077,0.111,0.146,0.181,0.216,published_equation_grid,Laurenti_1990_Table_IV,primary_table_transcription,
0.190,0.039,0.068,0.103,0.139,0.174,0.210,published_equation_grid,Laurenti_1990_Table_IV,primary_table_transcription,
0.185,0.030,0.060,0.095,0.132,0.168,0.204,published_equation_grid,Laurenti_1990_Table_IV,primary_table_transcription,
0.180,0.021,0.051,0.088,0.124,0.161,0.198,published_equation_grid,Laurenti_1990_Table_IV,primary_table_transcription,
0.175,0.012,0.043,0.080,0.117,0.155,0.192,published_equation_grid,Laurenti_1990_Table_IV,primary_table_transcription,
0.170,0.003,0.034,0.072,0.110,0.148,0.187,published_equation_grid,Laurenti_1990_Table_IV,primary_table_transcription,
0.165,0.000,0.026,0.064,0.103,0.142,0.181,published_equation_grid,Laurenti_1990_Table_IV,primary_table_transcription_with_flag,"Printed/OCR boundary entry at 0 K is 0.000 eV; Eq. (7) evaluates to approximately -0.006201 eV. Preserve the printed table value pending independent visual recheck; this row lies at the positive-gap table boundary."
